Repository: AdamJalalIA/composite-materials-similarity-project

# Exploration de matériaux composites intelligents | Stage AptiSkills



**Stage L3 Matériaux / Data / Informatique**  
**Durée** : 1 mois  
**Encadré par** : AptiSkills  
**Technologies** : Python • Streamlit • SQLite • FAISS • Scikit-learn

## Objectifs

Concevoir une plateforme bout-en-bout capable de nettoyer les données composites MHK (Sandia National Laboratories), de modéliser la contrainte maximale via un algorithme supervisé, de rechercher des matériaux similaires selon des critères métier (hydrogène, corrosion, contraintes) et d'exposer ces capacités dans une interface Streamlit utilisable en production interne.

## Démonstration

### Interface de recherche de similarité
L'interface principale permet de définir les propriétés d'un matériau de référence pour trouver des matériaux similaires dans la base de données.

### Exploration des matériaux avec filtres
L'onglet d'exploration libre offre des filtres personnalisés et affiche un tableau interactif des matériaux correspondants, accompagné d'une visualisation des performances mécaniques.

### Configuration de la recherche de similarité
Définissez les caractéristiques du matériau recherché (taux de fibre, module élastique, déformation maximale, épaisseur, nombre de cycles).

### Résultats de la recherche FAISS
Les résultats affichent les matériaux les plus similaires avec leurs caractéristiques détaillées et une visualisation de leur positionnement dans l'espace des caractéristiques via FAISS.

## Résultats

### Base de données

- **74 matériaux composites** nettoyés et structurés
- **2 560 lignes** de données brutes transformées
- **21 types** de matériaux/résines : Adhesive, Epoxy (EP, EP-10, EP-9, EP1, EP3), PA6, PA11, PET, PETG, PP, TP, UA, UP2, UP4, VE, VE2, VE7, HDPE
- **7 propriétés** mécaniques documentées (Vf %, Épaisseur, Max Stress, Module E, Max % Strain, Cycles, Fréquence/Moisture)

### Modèle de prédiction

- **Précision** : 88 % de variance expliquée (R²) sur la contrainte maximale
- **Algorithme** : Pipeline `LinearRegression` (scikit-learn) avec encodage One-Hot
- **Features** : Vf %, Module d'Young (E), Max % Strain, Épaisseur, Cycles, Type de résine

### Recherche de similarité

- **FAISS** : Index vectoriel L2, requêtes <1 s sur 1 279 vecteurs normalisés
- **Critères** : Contraintes mécaniques, fréquence, module E, résistance à l'humidité/corrosion
- Interface permettant de trouver des matériaux alternatifs rapidement

### Impact pour AptiSkills

- Réduction du temps de recherche manuelle : de plusieurs heures à quelques minutes
- Base de données structurée exploitable pour futurs projets
- Outil métier déployable pour ingénieurs matériaux

## Ce que j'ai appris

### Compétences Data Engineering

- **Nettoyage de données complexes** : Extraction et normalisation depuis Excel multi-feuilles hétérogènes (MHK Database)
- **Modélisation relationnelle** : Conception MCD et alimentation automatique des tables Résine/Matériau/Test
- **Optimisation SQL** : Requêtes SQLite performantes pour l'analyse descriptive

### Compétences Machine Learning

- **Régression supervisée** : Prédiction de Max Stress avec pipeline scikit-learn complet
- **Recherche vectorielle** : FAISS pour similarité multidimensionnelle et mise à l'échelle rapide
- **Feature engineering** : Sélection et standardisation des variables physiques clés

### Compétences Produit

- **Interface métier** : Streamlit adapté aux workflows des ingénieurs
- **Communication technique** : Restitutions synthétiques auprès des encadrants AptiSkills
- **Gestion de projet** : Planification d'un sprint d'1 mois avec livrables hebdomadaires

### Prérequis

- Python 3.10+
- pip

### Lancement

```bash
streamlit run src/app.py
```

Application accessible sur http://localhost:8501

## Utilisation

### Pour les ingénieurs matériaux>

1. **Explorer** : Naviguez dans la base nettoyée avec filtres (résine, lay-up, performances)
2. **Analyser** : Visualisez les performances mécaniques (contrainte, module E, cycles)
3. **Comparer** : Trouvez des matériaux similaires selon les critères mécaniques via FAISS

**Documentation complète** : Consultez [USAGE.md](USAGE.md) pour le guide détaillé

## Contexte

Les matériaux composites polymères (PA6, PEEK, PPS...) renforcés par fibres (carbone, verre, aramide) sont prometteurs pour des usages variés :
- Réservoirs hydrogène (type IV / V)
- Milieux marins extrêmes (corrosion, humidité, contraintes mécaniques - applications MHK)
- Pièces structurelles allégées

Mais les données expérimentales (Excel multi-feuilles, tableaux complexes…) sont souvent :
- Dispersées et non standardisées
- Difficiles à exploiter directement
- Riches mais sous-utilisées

Le projet a consisté à transformer cette masse d'informations en une base exploitable, interrogeable et visualisable facilement par des ingénieurs ou chercheurs.

File: data/processed/MHK_material_database_cleaned.csv (part 1 of 11)
Material,Lay-up,"Vf, %",Resin Type,Resin,0 Deg fabric name,45 Deg fabric name,45 Deg fabric %,90 Deg fabric name,90 Deg fabric %,other %,"Thickness, mm",Cure / Post Cure,Process,Test #,Coupon,"Max. Stress, MPa","Min. Stress, MPa",R-value,"Freq., Hz or mm/s","E, GPa (0.1-0.3%)",Max. % Strain,Cycles,"Moisture Gain, %",Contractor report,Conference Paper
CE1,[V(+/-45)g/0c]S,40.4,Epoxy,Pro-set INF 114/211,Zoltek UD600,E-BX-1700,42.2 G,0,0,0.2 G,2.87,8h @ 60C,,,CE1-100-L,683.0,,,0.0254,60.9,1.13,1.0,0.0,,
CE1,[V(+/-45)g/0c]S,42.4,Epoxy,Pro-set INF 114/211,Zoltek UD600,E-BX-1700,42.2 G,0,0,0.2 G,2.74,8h @ 60C,,,CE1-102-L,827.0,,,0.0254,57.5,1.4,1.0,0.0,,
CE1,[V(+/-45)g/0c]S,39.3,Epoxy,Pro-set INF 114/211,Zoltek UD600,E-BX-1700,42.2 G,0,0,0.2 G,2.95,8h @ 60C,,,CE1-104-L,813.0,,,0.0254,63.0,1.43,1.0,0.0,,
CE1,[V(+/-45)g/0c]S,44.8,Epoxy,Pro-set INF 114/211,Zoltek UD600,E-BX-1700,42.2 G,0,0,0.2 G,2.59,8h @ 60C,,,CE1-106-L,735.0,,,0.0254,51.4,1.29,1.0,0.0,,
CE1,[V(+/-45)g/0c]S,45.5,Epoxy,Pro-set INF 114/211,Zoltek UD600,E-BX-1700,42.2 G,0,0,0.2 G,2.55,8h @ 60C,,,CE1-108-L,873.0,,,0.0254,47.6,1.65,1.0,0.0,,
CE1,[V(+/-45)g/0c]S,43.5,Epoxy,Pro-set INF 114/211,Zoltek UD600,E-BX-1700,42.2 G,0,0,0.2 G,2.67,8h @ 60C,,,CE1-118-L,690.0,69.0,0.1,1.0,56.1,1.25,12.0,0.0,,
CE1,[V(+/-45)g/0c]S,44.3,Epoxy,Pro-set INF 114/211,Zoltek UD600,E-BX-1700,42.2 G,0,0,0.2 G,2.62,8h @ 60C,,,CE1-114-L,690.0,69.0,0.1,1.0,56.3,1.24,4367.0,0.0,,
CE1,[V(+/-45)g/0c]S,42.1,Epoxy,Pro-set INF 114/211,Zoltek UD600,E-BX-1700,42.2 G,0,0,0.2 G,2.76,8h @ 60C,,,CE1-112-L,690.0,69.0,0.1,1.0,55.1,1.25,737.0,0.0,,
CE1,[V(+/-45)g/0c]S,44.1,Epoxy,Pro-set INF 114/211,Zoltek UD600,E-BX-1700,42.2 G,0,0,0.2 G,2.63,8h @ 60C,,,CE1-116-L,690.0,69.0,0.1,1.0,53.4,1.23,19538.0,0.0,,
CE1,[V(+/-45)g/0c]S,45.2,Epoxy,Pro-set INF 114/211,Zoltek UD600,E-BX-1700,42.2 G,0,0,0.2 G,2.57,8h @ 60C,,,CE1-110-L,629.0,62.9,0.1,1.0,57.4,1.1,130352.0,0.0,,
CE1,[V(+/-45)g/0c]S,42.4,Epoxy,Pro-set INF 114/211,Zoltek UD600,E-BX-1700,42.2 G,0,0,0.2 G,2.74,8h @ 60C,,,CE1-111-LW,794.0,,,0.0254,58.5,1.35,1.0,1.2,,
CE1,[V(+/-45)g/0c]S,42.7,Epoxy,Pro-set INF 114/211,Zoltek UD600,E-BX-1700,42.2 G,0,0,0.2 G,2.72,8h @ 60C,,,CE1-113-LW,740.0,,,0.0254,45.7,1.49,1.0,1.2,,
CE1,[V(+/-45)g/0c]S,42.4,Epoxy,Pro-set INF 114/211,Zoltek UD600,E-BX-1700,42.2 G,0,0,0.2 G,2.74,8h @ 60C,,,CE1-115-LW,748.0,,,0.0254,59.0,1.26,1.0,1.2,,
CE1,[V(+/-45)g/0c]S,40.9,Epoxy,Pro-set INF 114/211,Zoltek UD600,E-BX-1700,42.2 G,0,0,0.2 G,2.84,8h @ 60C,,,CE1-117-LW,789.0,,,0.0254,62.8,1.26,1.0,1.2,,
CE1,[V(+/-45)g/0c]S,44.8,Epoxy,Pro-set INF 114/211,Zoltek UD600,E-BX-1700,42.2 G,0,0,0.2 G,2.59,8h @ 60C,,,CE1-119-LW,866.0,,,0.0254,65.6,1.31,1.0,1.2,,
CE1,[V(+/-45)g/0c]S,41.0,Epoxy,Pro-set INF 114/211,Zoltek UD600,E-BX-1700,42.2 G,0,0,0.2 G,2.83,8h @ 60C,,,CE1-123-LW,655.0,65.5,0.1,1.0,54.6,1.15,27111.0,1.34,,
CE1,[V(+/-45)g/0c]S,42.4,Epoxy,Pro-set INF 114/211,Zoltek UD600,E-BX-1700,42.2 G,0,0,0.2 G,2.74,8h @ 60C,,,CE1-127-LW,672.0,67.2,0.1,1.0,55.1,1.17,298.0,1.34,,
CE1,[V(+/-45)g/0c]S,45.2,Epoxy,Pro-set INF 114/211,Zoltek UD600,E-BX-1700,42.2 G,0,0,0.2 G,2.57,8h @ 60C,,,CE1-125-LW,621.0,62.1,0.1,1.4,52.6,1.21,75333.0,1.34,,
CE1,[V(+/-45)g/0c]S,44.0,Epoxy,Pro-set INF 114/211,Zoltek UD600,E-BX-1700,42.2 G,0,0,0.2 G,2.64,8h @ 60C,,,CE1-121-LW,655.0,65.5,0.1,1.2,54.4,1.16,3137.0,1.34,,
CE1,[V(+/-45)g/0c]S,46.6,Epoxy,Pro-set INF 114/211,Zoltek UD600,E-BX-1700,42.2 G,0,0,0.2 G,2.49,8h @ 60C,,,CE1-129-LW,655.0,65.5,0.1,1.0,54.8,1.15,7403.0,1.34,,
CE1,[V(+/-45)g/0c]S,43.1,Epoxy,Pro-set INF 114/211,Zoltek UD600,E-BX-1700,42.2 G,0,0,0.2 G,2.69,8h @ 60C,,,CE1-132-T,104.0,,,0.0254,11.4,3.33,1.0,0.0,,
CE1,[V(+/-45)g/0c]S,38.2,Epoxy,Pro-set INF 114/211,Zoltek UD600,E-BX-1700,42.2 G,0,0,0.2 G,3.04,8h @ 60C,,,CE1-134-T,93.0,,,0.0254,11.3,2.9,1.0,0.0,,
CE1,[V(+/-45)g/0c]S,41.0,Epoxy,Pro-set INF 114/211,Zoltek UD600,E-BX-1700,42.2 G,0,0,0.2 G,2.83,8h @ 60C,,,CE1-136-T,95.3,,,0.0254,10.3,3.84,1.0,0.0,,
CE1,[V(+/-45)g/0c]S,41.2,Epoxy,Pro-set INF 114/211,Zoltek UD600,E-BX-1700,42.2 G,0,0,0.2 G,2.82,8h @ 60C,,,CE1-138-T,99.0,,,0.0254,11.0,3.0,1.0,0.0,,
CE1,[V(+/-45)g/0c]S,43.1,Epoxy,Pro-set INF 114/211,Zoltek UD600,E-BX-1700,42.2 G,0,0,0.2 G,2.69,8h @ 60C,,,CE1-140-T,99.8,,,0.0254,9.38,2.8,1.0,0.0,,
CE1,[V(+/-45)g/0c]S,40.9,Epoxy,Pro-set INF 114/211,Zoltek UD600,E-BX-1700,42.2 G,0,0,0.2 G,2.84,8h @ 60C,,,CE1-141-TW,65.0,,,0.0254,8.41,1.8,1.0,1.2,,
CE1,[V(+/-45)g/0c]S,38.6,Epoxy,Pro-set INF 114/211,Zoltek UD600,E-BX-1700,42.2 G,0,0,0.2 G,3.01,8h @ 60C,,,CE1-143-TW,67.9,,,0.0254,7.86,1.9,1.0,1.2,,
CE1,[V(+/-45)g/0c]S,38.2,Epoxy,Pro-set INF 114/211,Zoltek UD600,E-BX-1700,42.2 G,0,0,0.2 G,3.04,8h @ 60C,,,CE1-145-TW,64.9,,,0.0254,8.34,1.8,1.0,1.2,,
CE1,[V(+/-45)g/0c]S,42.5,Epoxy,Pro-set INF 114/211,Zoltek UD600,E-BX-1700,42.2 G,0,0,0.2 G,2.73,8h @ 60C,,,CE1-147-TW,71.7,,,0.0254,9.03,1.9,1.0,1.2,,
CE1,[V(+/-45)g/0c]S,41.9,Epoxy,Pro-set INF 114/211,Zoltek UD600,E-BX-1700,42.2 G,0,0,0.2 G,2.77,8h @ 60C,,,CE1-149-TW,71.8,,,0.0254,9.03,1.8,1.0,1.2,,
CE2,[V(+/-45)g/0c]S,36.4,Epoxy,Pro-set INF 114/211,Vectorply CLA 1812,E-BX 1700,43.3 G,0,0,0.2 G,3.34,8h @ 60C,,,CE2-200-L,753.0,,,0.0254,54.0,1.49,1.0,0.0,,
CE2,[V(+/-45)g/0c]S,35.2,Epoxy,Pro-set INF 114/211,Vectorply CLA 1812,E-BX 1700,43.3 G,0,0,0.2 G,3.45,8h @ 60C,,,CE2-202-L,773.0,,,0.0254,52.7,1.47,1.0,0.0,,
CE2,[V(+/-45)g/0c]S,37.0,Epoxy,Pro-set INF 114/211,Vectorply CLA 1812,E-BX 1700,43.3 G,0,0,0.2 G,3.28,8h @ 60C,,,CE2-204-L,808.0,,,0.0254,52.4,1.42,1.0,0.0,,
CE2,[V(+/-45)g/0c]S,36.4,Epoxy,Pro-set INF 114/211,Vectorply CLA 1812,E-BX 1700,43.3 G,0,0,0.2 G,3.34,8h @ 60C,,,CE2-206-L,755.0,,,0.0254,59.4,1.26,1.0,0.0,,
CE2,[V(+/-45)g/0c]S,35.4,Epoxy,Pro-set INF 114/211,Vectorply CLA 1812,E-BX 1700,43.3 G,0,0,0.2 G,3.43,8h @ 60C,,,CE2-208-L,777.0,,,0.0254,55.4,1.34,1.0,0.0,,
CE2,[V(+/-45)g/0c]S,39.2,Epoxy,Pro-set INF 114/211,Vectorply CLA 1812,E-BX 1700,43.3 G,0,0,0.2 G,3.1,8h @ 60C,,,CE2-224-L,655.0,65.5,0.1,1.0,53.8,1.17,24750.0,0.0,,
CE2,[V(+/-45)g/0c]S,39.7,Epoxy,Pro-set INF 114/211,Vectorply CLA 1812,E-BX 1700,43.3 G,0,0,0.2 G,3.06,8h @ 60C,,,CE2-226-L,655.0,65.5,0.1,1.0,50.7,1.25,6444.0,0.0,,
CE2,[V(+/-45)g/0c]S,39.2,Epoxy,Pro-set INF 114/211,Vectorply CLA 1812,E-BX 1700,43.3 G,0,0,0.2 G,3.1,8h @ 60C,,,CE2-228-L,655.0,65.5,0.1,1.0,58.4,1.11,5859.0,0.0,,
CE2,[V(+/-45)g/0c]S,39.6,Epoxy,Pro-set INF 114/211,Vectorply CLA 1812,E-BX 1700,43.3 G,0,0,0.2 G,3.07,8h @ 60C,,,CE2-201-L,621.0,62.1,0.1,1.2,56.7,1.05,98248.0,0.0,,
CE2,[V(+/-45)g/0c]S,34.6,Epoxy,Pro-set INF 114/211,Vectorply CLA 1812,E-BX 1700,43.3 G,0,0,0.2 G,3.51,8h @ 60C,,,CE2-211-LW,636.0,,,0.0254,50.4,1.26,1.0,1.3,,
CE2,[V(+/-45)g/0c]S,36.5,Epoxy,Pro-set INF 114/211,Vectorply CLA 1812,E-BX 1700,43.3 G,0,0,0.2 G,3.33,8h @ 60C,,,CE2-213-LW,726.0,,,0.0254,53.5,1.32,1.0,1.3,,
CE2,[V(+/-45)g/0c]S,37.8,Epoxy,Pro-set INF 114/211,Vectorply CLA 1812,E-BX 1700,43.3 G,0,0,0.2 G,3.21,8h @ 60C,,,CE2-215-LW,734.0,,,0.0254,51.4,1.38,1.0,1.3,,
CE2,[V(+/-45)g/0c]S,37.5,Epoxy,Pro-set INF 114/211,Vectorply CLA 1812,E-BX 1700,43.3 G,0,0,0.2 G,3.24,8h @ 60C,,,CE2-217-LW,740.0,,,0.0254,59.8,1.24,1.0,1.3,,
CE2,[V(+/-45)g/0c]S,38.2,Epoxy,Pro-set INF 114/211,Vectorply CLA 1812,E-BX 1700,43.3 G,0,0,0.2 G,3.18,8h @ 60C,,,CE2-219-LW,789.0,,,0.0254,61.4,1.28,1.0,1.3,,
CE2,[V(+/-45)g/0c]S,37.5,Epoxy,Pro-set INF 114/211,Vectorply CLA 1812,E-BX 1700,43.3 G,0,0,0.2 G,3.24,8h @ 60C,,,CE2-227-LW,614.0,61.4,0.1,1.0,49.6,1.19,2945.0,1.5,,
CE2,[V(+/-45)g/0c]S,39.2,Epoxy,Pro-set INF 114/211,Vectorply CLA 1812,E-BX 1700,43.3 G,0,0,0.2 G,3.1,8h @ 60C,,,CE2-221-LW,621.0,62.1,0.1,1.0,55.2,1.06,12455.0,1.5,,
CE2,[V(+/-45)g/0c]S,39.6,Epoxy,Pro-set INF 114/211,Vectorply CLA 1812,E-BX 1700,43.3 G,0,0,0.2 G,3.07,8h @ 60C,,,CE2-223-LW,621.0,62.1,0.1,1.0,52.4,1.21,7770.0,1.5,,
CE2,[V(+/-45)g/0c]S,38.0,Epoxy,Pro-set INF 114/211,Vectorply CLA 1812,E-BX 1700,43.3 G,0,0,0.2 G,3.2,8h @ 60C,,,CE2-225-LW,621.0,62.1,0.1,1.0,53.4,1.16,927.0,1.5,,
CE2,[V(+/-45)g/0c]S,35.2,Epoxy,Pro-set INF 114/211,Vectorply CLA 1812,E-BX 1700,43.3 G,0,0,0.2 G,3.45,8h @ 60C,,,CE2-230-T,81.6,,,0.0254,9.31,3.34,1.0,0.0,,
CE2,[V(+/-45)g/0c]S,34.9,Epoxy,Pro-set INF 114/211,Vectorply CLA 1812,E-BX 1700,43.3 G,0,0,0.2 G,3.48,8h @ 60C,,,CE2-232-T,81.8,,,0.0254,7.86,3.35,1.0,0.0,,
CE2,[V(+/-45)g/0c]S,35.4,Epoxy,Pro-set INF 114/211,Vectorply CLA 1812,E-BX 1700,43.3 G,0,0,0.2 G,3.43,8h @ 60C,,,CE2-234-T,86.3,,,0.0254,8.96,3.43,1.0,0.0,,
CE2,[V(+/-45)g/0c]S,33.1,Epoxy,Pro-set INF 114/211,Vectorply CLA 1812,E-BX 1700,43.3 G,0,0,0.2 G,3.67,8h @ 60C,,,CE2-236-T,79.0,,,0.0254,9.93,2.84,1.0,0.0,,
CE2,[V(+/-45)g/0c]S,35.3,Epoxy,Pro-set INF 114/211,Vectorply CLA 1812,E-BX 1700,43.3 G,0,0,0.2 G,3.44,8h @ 60C,,,CE2-238-T,88.1,,,0.0254,9.03,3.35,1.0,0.0,,
CE2,[V(+/-45)g/0c]S,36.0,Epoxy,Pro-set INF 114/211,Vectorply CLA 1812,E-BX 1700,43.3 G,0,0,0.2 G,3.37,8h @ 60C,,,CE2-241-TW,61.8,,,0.0254,8.07,2.11,1.0,1.3,,
CE2,[V(+/-45)g/0c]S,34.6,Epoxy,Pro-set INF 114/211,Vectorply CLA 1812,E-BX 1700,43.3 G,0,0,0.2 G,3.51,8h @ 60C,,,CE2-243-TW,56.1,,,0.0254,7.58,1.74,1.0,1.3,,
CE2,[V(+/-45)g/0c]S,35.7,Epoxy,Pro-set INF 114/211,Vectorply CLA 1812,E-BX 1700,43.3 G,0,0,0.2 G,3.4,8h @ 60C,,,CE2-245-TW,58.5,,,0.0254,7.86,1.79,1.0,1.3,,
CE2,[V(+/-45)g/0c]S,35.8,Epoxy,Pro-set INF 114/211,Vectorply CLA 1812,E-BX 1700,43.3 G,0,0,0.2 G,3.39,8h @ 60C,,,CE2-247-TW,57.6,,,0.0254,7.93,1.83,1.0,1.3,,
CE2,[V(+/-45)g/0c]S,35.8,Epoxy,Pro-set INF 114/211,Vectorply CLA 1812,E-BX 1700,43.3 G,0,0,0.2 G,3.39,8h @ 60C,,,CE2-249-TW,60.3,,,0.0254,7.52,1.72,1.0,1.3,,
CE3,[V(+/-45)g/0c]S,42.2,Epoxy,Hexion RIMR 035c/RIMH 0366,Zoltek UD600,E-BX-1700,42.2 G,0,0,0.2 G,2.77,12h @ 70C,,,CE3-300-L,812.0,,,0.0254,53.0,1.46,1.0,0.0,,
CE3,[V(+/-45)g/0c]S,41.8,Epoxy,Hexion RIMR 035c/RIMH 0366,Zoltek UD600,E-BX-1700,42.2 G,0,0,0.2 G,2.79,12h @ 70C,,,CE3-302-L,782.0,,,0.0254,55.0,1.38,1.0,0.0,,
CE3,[V(+/-45)g/0c]S,42.0,Epoxy,Hexion RIMR 035c/RIMH 0366,Zoltek UD600,E-BX-1700,42.2 G,0,0,0.2 G,2.78,12h @ 70C,,,CE3-304-L,794.0,,,0.0254,50.7,1.47,1.0,0.0,,
CE3,[V(+/-45)g/0c]S,38.8,Epoxy,Hexion RIMR 035c/RIMH 0366,Zoltek UD600,E-BX-1700,42.2 G,0,0,0.2 G,3.01,12h @ 70C,,,CE3-306-L,821.0,,,0.0254,57.1,1.49,1.0,0.0,,
CE3,[V(+/-45)g/0c]S,40.7,Epoxy,Hexion RIMR 035c/RIMH 0366,Zoltek UD600,E-BX-1700,42.2 G,0,0,0.2 G,2.87,12h @ 70C,,,CE3-308-L,753.0,,,0.0254,54.8,1.35,1.0,0.0,,
CE3,[V(+/-45)g/0c]S,43.6,Epoxy,Hexion RIMR 035c/RIMH 0366,Zoltek UD600,E-BX-1700,42.2 G,0,0,0.2 G,2.68,12h @ 70C,,,CE3-310-L,655.0,65.5,0.1,1.0,51.0,1.22,1258.0,0.0,,
CE3,[V(+/-45)g/0c]S,43.7,Epoxy,Hexion RIMR 035c/RIMH 0366,Zoltek UD600,E-BX-1700,42.2 G,0,0,0.2 G,2.67,12h @ 70C,,,CE3-316-L,638.0,63.8,0.1,1.0,56.7,1.09,198.0,0.0,,
CE3,[V(+/-45)g/0c]S,44.9,Epoxy,Hexion RIMR 035c/RIMH 0366,Zoltek UD600,E-BX-1700,42.2 G,0,0,0.2 G,2.6,12h @ 70C,,,CE3-314-L,638.0,63.8,0.1,1.0,51.1,1.24,2533.0,0.0,,
CE3,[V(+/-45)g/0c]S,43.7,Epoxy,Hexion RIMR 035c/RIMH 0366,Zoltek UD600,E-BX-1700,42.2 G,0,0,0.2 G,2.67,12h @ 70C,,,CE3-312-L,638.0,63.8,0.1,1.0,55.1,1.09,8532.0,0.0,,
CE3,[V(+/-45)g/0c]S,43.7,Epoxy,Hexion RIMR 035c/RIMH 0366,Zoltek UD600,E-BX-1700,42.2 G,0,0,0.2 G,2.67,12h @ 70C,,,CE3-318-L,621.0,62.1,0.1,1.0,54.7,1.08,25103.0,0.0,,
CE3,[V(+/-45)g/0c]S,40.8,Epoxy,Hexion RIMR 035c/RIMH 0366,Zoltek UD600,E-BX-1700,42.2 G,0,0,0.2 G,2.86,12h @ 70C,,,CE3-311-LW,730.0,,,0.0254,47.8,1.44,1.0,1.1,,
CE3,[V(+/-45)g/0c]S,42.6,Epoxy,Hexion RIMR 035c/RIMH 0366,Zoltek UD600,E-BX-1700,42.2 G,0,0,0.2 G,2.74,12h @ 70C,,,CE3-313-LW,700.0,,,0.0254,61.2,1.16,1.0,1.1,,
CE3,[V(+/-45)g/0c]S,40.0,Epoxy,Hexion RIMR 035c/RIMH 0366,Zoltek UD600,E-BX-1700,42.2 G,0,0,0.2 G,2.92,12h @ 70C,,,CE3-315-LW,650.0,,,0.0254,46.5,1.4,1.0,1.1,,
CE3,[V(+/-45)g/0c]S,41.8,Epoxy,Hexion RIMR 035c/RIMH 0366,Zoltek UD600,E-BX-1700,42.2 G,0,0,0.2 G,2.79,12h @ 70C,,,CE3-317-LW,632.0,,,0.0254,53.6,1.18,1.0,1.1,,
CE3,[V(+/-45)g/0c]S,40.5,Epoxy,Hexion RIMR 035c/RIMH 0366,Zoltek UD600,E-BX-1700,42.2 G,0,0,0.2 G,2.88,12h @ 70C,,,CE3-319-LW,741.0,,,0.0254,51.6,1.39,1.0,1.1,,
CE3,[V(+/-45)g/0c]S,43.6,Epoxy,Hexion RIMR 035c/RIMH 0366,Zoltek UD600,E-BX-1700,42.2 G,0,0,0.2 G,2.68,12h @ 70C,,,CE3-327-LW,565.0,56.5,0.1,1.0,45.4,1.17,27.0,1.2,,
CE3,[V(+/-45)g/0c]S,43.6,Epoxy,Hexion RIMR 035c/RIMH 0366,Zoltek UD600,E-BX-1700,42.2 G,0,0,0.2 G,2.68,12h @ 70C,,,CE3-321-LW,552.0,55.2,0.1,1.0,50.7,1.03,37583.0,1.2,,
CE3,[V(+/-45)g/0c]S,44.1,Epoxy,Hexion RIMR 035c/RIMH 0366,Zoltek UD600,E-BX-1700,42.2 G,0,0,0.2 G,2.65,12h @ 70C,,,CE3-325-LW,586.0,58.6,0.1,1.0,57.8,0.97,3118.0,1.2,,
CE3,[V(+/-45)g/0c]S,42.2,Epoxy,Hexion RIMR 035c/RIMH 0366,Zoltek UD600,E-BX-1700,42.2 G,0,0,0.2 G,2.77,12h @ 70C,,,CE3-331-LW,607.0,60.7,0.1,1.0,49.4,1.28,1007.0,1.2,,
CE3,[V(+/-45)g/0c]S,45.8,Epoxy,Hexion RIMR 035c/RIMH 0366,Zoltek UD600,E-BX-1700,42.2 G,0,0,0.2 G,2.55,12h @ 70C,,,CE3-329-LW,621.0,62.1,0.1,1.0,47.6,1.32,12538.0,1.2,,
CE3,[V(+/-45)g/0c]S,41.4,Epoxy,Hexion RIMR 035c/RIMH 0366,Zoltek UD600,E-BX-1700,42.2 G,0,0,0.2 G,2.82,12h @ 70C,,,CE3-323-LW,621.0,62.1,0.1,1.0,51.0,1.18,1140.0,1.2,,
CE3,[V(+/-45)g/0c]S,42.0,Epoxy,Hexion RIMR 035c/RIMH 0366,Zoltek UD600,E-BX-1700,42.2 G,0,0,0.2 G,2.78,12h @ 70C,,,CE3-332-T,98.0,,,0.0254,10.4,4.04,1.0,0.0,,
CE3,[V(+/-45)g/0c]S,38.8,Epoxy,Hexion RIMR 035c/RIMH 0366,Zoltek UD600,E-BX-1700,42.2 G,0,0,0.2 G,3.01,12h @ 70C,,,CE3-334-T,91.8,,,0.0254,9.45,3.65,1.0,0.0,,
CE3,[V(+/-45)g/0c]S,41.3,Epoxy,Hexion RIMR 035c/RIMH 0366,Zoltek UD600,E-BX-1700,42.2 G,0,0,0.2 G,2.83,12h @ 70C,,,CE3-336-T,95.4,,,0.0254,9.52,3.2,1.0,0.0,,
CE3,[V(+/-45)g/0c]S,39.4,Epoxy,Hexion RIMR 035c/RIMH 0366,Zoltek UD600,E-BX-1700,42.2 G,0,0,0.2 G,2.96,12h @ 70C,,,CE3-338-T,93.5,,,0.0254,10.1,3.7,1.0,0.0,,
CE3,[V(+/-45)g/0c]S,41.6,Epoxy,Hexion RIMR 035c/RIMH 0366,Zoltek UD600,E-BX-1700,42.2 G,0,0,0.2 G,2.81,12h @ 70C,,,CE3-340-T,97.6,,,0.0254,10.3,3.75,1.0,0.0,,
CE3,[V(+/-45)g/0c]S,40.0,Epoxy,Hexion RIMR 035c/RIMH 0366,Zoltek UD600,E-BX-1700,42.2 G,0,0,0.2 G,2.92,12h @ 70C,,,CE3-343-TW,70.1,,,0.0254,8.62,2.08,1.0,1.1,,
CE3,[V(+/-45)g/0c]S,40.7,Epoxy,Hexion RIMR 035c/RIMH 0366,Zoltek UD600,E-BX-1700,42.2 G,0,0,0.2 G,2.87,12h @ 70C,,,CE3-345-TW,68.0,,,0.0254,8.55,1.99,1.0,1.1,,
CE3,[V(+/-45)g/0c]S,39.8,Epoxy,Hexion RIMR 035c/RIMH 0366,Zoltek UD600,E-BX-1700,42.2 G,0,0,0.2 G,2.93,12h @ 70C,,,CE3-347-TW,66.0,,,0.0254,8.48,1.8,1.0,1.1,,
CE3,[V(+/-45)g/0c]S,39.6,Epoxy,Hexion RIMR 035c/RIMH 0366,Zoltek UD600,E-BX-1700,42.2 G,0,0,0.2 G,2.95,12h @ 70C,,,CE3-349-TW,69.0,,,0.0254,8.89,1.99,1.0,1.1,,
CE3,[V(+/-45)g/0c]S,40.3,Epoxy,Hexion RIMR 035c/RIMH 0366,Zoltek UD600,E-BX-1700,42.2 G,0,0,0.2 G,2.9,12h @ 70C,,,CE3-351-TW,66.9,,,0.0254,8.55,1.73,1.0,1.1,,
CE4,[V(+/-45)g/0c]S,37.4,Epoxy,Hexion RIMR 035c/RIMH 0366,Vectorply CLA 1812,E-BX 1700,43.3 G,0,0,0.2 G,3.25,12h @ 70C,,,CE4-400-L,773.0,,,0.0254,52.2,1.38,1.0,0.0,,
CE4,[V(+/-45)g/0c]S,37.6,Epoxy,Hexion RIMR 035c/RIMH 0366,Vectorply CLA 1812,E-BX 1700,43.3 G,0,0,0.2 G,3.23,12h @ 70C,,,CE4-402-L,755.0,,,0.0254,52.3,1.36,1.0,0.0,,
CE4,[V(+/-45)g/0c]S,35.3,Epoxy,Hexion RIMR 035c/RIMH 0366,Vectorply CLA 1812,E-BX 1700,43.3 G,0,0,0.2 G,3.44,12h @ 70C,,,CE4-404-L,794.0,,,0.0254,58.0,1.33,1.0,0.0,,
CE4,[V(+/-45)g/0c]S,37.4,Epoxy,Hexion RIMR 035c/RIMH 0366,Vectorply CLA 1812,E-BX 1700,43.3 G,0,0,0.2 G,3.25,12h @ 70C,,,CE4-406-L,812.0,,,0.0254,55.6,1.41,1.0,0.0,,
CE4,[V(+/-45)g/0c]S,36.9,Epoxy,Hexion RIMR 035c/RIMH 0366,Vectorply CLA 1812,E-BX 1700,43.3 G,0,0,0.2 G,3.29,12h @ 70C,,,CE4-408-L,737.0,,,0.0254,50.3,1.34,1.0,0.0,,
CE4,[V(+/-45)g/0c]S,39.3,Epoxy,Hexion RIMR 035c/RIMH 0366,Vectorply CLA 1812,E-BX 1700,43.3 G,0,0,0.2 G,3.09,12h @ 70C,,,CE4-414-L,614.0,61.4,0.1,1.0,58.8,1.02,66685.0,0.0,,
CE4,[V(+/-45)g/0c]S,39.3,Epoxy,Hexion RIMR 035c/RIMH 0366,Vectorply CLA 1812,E-BX 1700,43.3 G,0,0,0.2 G,3.09,12h @ 70C,,,CE4-410-L,614.0,61.4,0.1,1.0,54.6,1.1,16264.0,0.0,,
CE4,[V(+/-45)g/0c]S,36.5,Epoxy,Hexion RIMR 035c/RIMH 0366,Vectorply CLA 1812,E-BX 1700,43.3 G,0,0,0.2 G,3.33,12h @ 70C,,,CE4-428-L,614.0,61.4,0.1,1.0,51.2,1.14,47686.0,0.0,,
CE4,[V(+/-45)g/0c]S,36.5,Epoxy,Hexion RIMR 035c/RIMH 0366,Vectorply CLA 1812,E-BX 1700,43.3 G,0,0,0.2 G,3.33,12h @ 70C,,,CE4-422-L,621.0,62.1,0.1,1.0,50.3,1.18,6708.0,0.0,,
CE4,[V(+/-45)g/0c]S,36.0,Epoxy,Hexion RIMR 035c/RIMH 0366,Vectorply CLA 1812,E-BX 1700,43.3 G,0,0,0.2 G,3.38,12h @ 70C,,,CE4-411-LW,706.0,,,0.0254,54.5,1.24,1.0,1.2,,
CE4,[V(+/-45)g/0c]S,36.7,Epoxy,Hexion RIMR 035c/RIMH 0366,Vectorply CLA 1812,E-BX 1700,43.3 G,0,0,0.2 G,3.31,12h @ 70C,,,CE4-413-LW,727.0,,,0.0254,57.0,1.28,1.0,1.2,,
CE4,[V(+/-45)g/0c]S,34.5,Epoxy,Hexion RIMR 035c/RIMH 0366,Vectorply CLA 1812,E-BX 1700,43.3 G,0,0,0.2 G,3.52,12h @ 70C,,,CE4-415-LW,661.0,,,0.0254,48.1,1.33,1.0,1.2,,
CE4,[V(+/-45)g/0c]S,39.0,Epoxy,Hexion RIMR 035c/RIMH 0366,Vectorply CLA 1812,E-BX 1700,43.3 G,0,0,0.2 G,3.12,12h @ 70C,,,CE4-417-LW,775.0,,,0.0254,52.3,1.41,1.0,1.2,,
CE4,[V(+/-45)g/0c]S,35.5,Epoxy,Hexion RIMR 035c/RIMH 0366,Vectorply CLA 1812,E-BX 1700,43.3 G,0,0,0.2 G,3.42,12h @ 70C,,,CE4-419-LW,692.0,,,0.0254,53.6,1.26,1.0,1.2,,
CE4,[V(+/-45)g/0c]S,34.9,Epoxy,Hexion RIMR 035c/RIMH 0366,Vectorply CLA 1812,E-BX 1700,43.3 G,0,0,0.2 G,3.48,12h @ 70C,,,CE4-421-LW,614.0,61.4,0.1,1.0,52.5,1.13,3917.0,1.3,,
CE4,[V(+/-45)g/0c]S,35.4,Epoxy,Hexion RIMR 035c/RIMH 0366,Vectorply CLA 1812,E-BX 1700,43.3 G,0,0,0.2 G,3.43,12h @ 70C,,,CE4-427-LW,614.0,61.4,0.1,1.0,49.9,1.21,496.0,1.3,,
CE4,[V(+/-45)g/0c]S,38.0,Epoxy,Hexion RIMR 035c/RIMH 0366,Vectorply CLA 1812,E-BX 1700,43.3 G,0,0,0.2 G,3.2,12h @ 70C,,,CE4-429-LW,614.0,61.4,0.1,1.0,49.0,1.2,229.0,1.3,,
CE4,[V(+/-45)g/0c]S,37.4,Epoxy,Hexion RIMR 035c/RIMH 0366,Vectorply CLA 1812,E-BX 1700,43.3 G,0,0,0.2 G,3.25,12h @ 70C,,,CE4-425-LW,586.0,58.6,0.1,1.0,51.0,1.07,4244.0,1.3,,
CE4,[V(+/-45)g/0c]S,38.0,Epoxy,Hexion RIMR 035c/RIMH 0366,Vectorply CLA 1812,E-BX 1700,43.3 G,0,0,0.2 G,3.2,12h @ 70C,,,CE4-423-LW,552.0,55.2,0.1,1.0,48.0,1.09,43799.0,1.3,,
CE4,[V(+/-45)g/0c]S,36.9,Epoxy,Hexion RIMR 035c/RIMH 0366,Vectorply CLA 1812,E-BX 1700,43.3 G,0,0,0.2 G,3.29,12h @ 70C,,,CE4-430-T,86.5,,,0.0254,8.34,4.7,1.0,0.0,,
CE4,[V(+/-45)g/0c]S,36.0,Epoxy,Hexion RIMR 035c/RIMH 0366,Vectorply CLA 1812,E-BX 1700,43.3 G,0,0,0.2 G,3.38,12h @ 70C,,,CE4-432-T,83.0,,,0.0254,9.1,3.64,1.0,0.0,,
CE4,[V(+/-45)g/0c]S,37.1,Epoxy,Hexion RIMR 035c/RIMH 0366,Vectorply CLA 1812,E-BX 1700,43.3 G,0,0,0.2 G,3.28,12h @ 70C,,,CE4-434-T,82.2,,,0.0254,8.41,3.0,1.0,0.0,,
CE4,[V(+/-45)g/0c]S,34.3,Epoxy,Hexion RIMR 035c/RIMH 0366,Vectorply CLA 1812,E-BX 1700,43.3 G,0,0,0.2 G,3.54,12h @ 70C,,,CE4-436-T,82.7,,,0.0254,9.52,3.7,1.0,0.0,,
CE4,[V(+/-45)g/0c]S,34.6,Epoxy,Hexion RIMR 035c/RIMH 0366,Vectorply CLA 1812,E-BX 1700,43.3 G,0,0,0.2 G,3.51,12h @ 70C,,,CE4-438-T,85.2,,,0.0254,9.17,3.4,1.0,0.0,,
CE4,[V(+/-45)g/0c]S,35.9,Epoxy,Hexion RIMR 035c/RIMH 0366,Vectorply CLA 1812,E-BX 1700,43.3 G,0,0,0.2 G,3.39,12h @ 70C,,,CE4-441-TW,56.3,,,0.0254,8.76,1.6,1.0,1.2,,
CE4,[V(+/-45)g/0c]S,35.9,Epoxy,Hexion RIMR 035c/RIMH 0366,Vectorply CLA 1812,E-BX 1700,43.3 G,0,0,0.2 G,3.39,12h @ 70C,,,CE4-443-TW,58.9,,,0.0254,7.65,1.7,1.0,1.2,,
CE4,[V(+/-45)g/0c]S,36.4,Epoxy,Hexion RIMR 035c/RIMH 0366,Vectorply CLA 1812,E-BX 1700,43.3 G,0,0,0.2 G,3.34,12h @ 70C,,,CE4-445-TW,62.4,,,0.0254,8.41,2.0,1.0,1.2,,
CE4,[V(+/-45)g/0c]S,34.8,Epoxy,Hexion RIMR 035c/RIMH 0366,Vectorply CLA 1812,E-BX 1700,43.3 G,0,0,0.2 G,3.49,12h @ 70C,,,CE4-447-TW,61.7,,,0.0254,8.07,1.8,1.0,1.2,,
CE4,[V(+/-45)g/0c]S,34.6,Epoxy,Hexion RIMR 035c/RIMH 0366,Vectorply CLA 1812,E-BX 1700,43.3 G,0,0,0.2 G,3.51,12h @ 70C,,,CE4-449-TW,63.0,,,0.0254,8.0,2.0,1.0,1.2,,
CE5,[V(+/-45)g/0c]S,34.7,UA,Crestapol 1250PUL urethane Acrylate,CLA 1812,E-BX 1700,43.3 G,0,0,0.2 G,3.31,"1.3h @ 80C, 1.3h @ 120C",,,CE5-500-L,700.0,,,0.0254,52.1,1.3,1.0,0.0,,
CE5,[V(+/-45)g/0c]S,35.5,UA,Crestapol 1250PUL urethane Acrylate,CLA 1812,E-BX 1700,43.3 G,0,0,0.2 G,3.24,"1.3h @ 80C, 1.3h @ 120C",,,CE5-502-L,802.0,,,0.0254,60.0,1.31,1.0,0.0,,
CE5,[V(+/-45)g/0c]S,32.6,UA,Crestapol 1250PUL urethane Acrylate,CLA 1812,E-BX 1700,43.3 G,0,0,0.2 G,3.52,"1.3h @ 80C, 1.3h @ 120C",,,CE5-504-L,690.0,,,0.0254,59.3,1.27,1.0,0.0,,
CE5,[V(+/-45)g/0c]S,36.1,UA,Crestapol 1250PUL urethane Acrylate,CLA 1812,E-BX 1700,43.3 G,0,0,0.2 G,3.18,"1.3h @ 80C, 1.3h @ 120C",,,CE5-506-L,681.0,,,0.0254,53.8,1.29,1.0,0.0,,
CE5,[V(+/-45)g/0c]S,37.1,UA,Crestapol 1250PUL urethane Acrylate,CLA 1812,E-BX 1700,43.3 G,0,0,0.2 G,3.1,"1.3h @ 80C, 1.3h @ 120C",,,CE5-508-L,791.0,,,0.0254,57.4,1.29,1.0,0.0,,
CE5,[V(+/-45)g/0c]S,37.2,UA,Crestapol 1250PUL urethane Acrylate,CLA 1812,E-BX 1700,43.3 G,0,0,0.2 G,3.09,"1.3h @ 80C, 1.3h @ 120C",,,CE5-528-L,614.0,61.4,0.1,1.0,56.2,1.06,26809.0,0.0,,
CE5,[V(+/-45)g/0c]S,37.4,UA,Crestapol 1250PUL urethane Acrylate,CLA 1812,E-BX 1700,43.3 G,0,0,0.2 G,3.07,"1.3h @ 80C, 1.3h @ 120C",,,CE5-514-L,614.0,61.4,0.1,1.0,55.4,1.04,18461.0,0.0,,
CE5,[V(+/-45)g/0c]S,37.6,UA,Crestapol 1250PUL urethane Acrylate,CLA 1812,E-BX 1700,43.3 G,0,0,0.2 G,3.06,"1.3h @ 80C, 1.3h @ 120C",,,CE5-512-L,614.0,61.4,0.1,1.0,53.3,1.13,6832.0,0.0,,
CE5,[V(+/-45)g/0c]S,37.2,UA,Crestapol 1250PUL urethane Acrylate,CLA 1812,E-BX 1700,43.3 G,0,0,0.2 G,3.09,"1.3h @ 80C, 1.3h @ 120C",,,CE5-510-L,614.0,61.4,0.1,1.0,52.7,1.09,33542.0,0.0,,
CE5,[V(+/-45)g/0c]S,36.0,UA,Crestapol 1250PUL urethane Acrylate,CLA 1812,E-BX 1700,43.3 G,0,0,0.2 G,3.19,"1.3h @ 80C, 1.3h @ 120C",,,CE5-509-LW,633.0,,,0.0254,51.6,1.18,1.0,0.34,,
CE5,[V(+/-45)g/0c]S,37.8,UA,Crestapol 1250PUL urethane Acrylate,CLA 1812,E-BX 1700,43.3 G,0,0,0.2 G,3.04,"1.3h @ 80C, 1.3h @ 120C",,,CE5-511-LW,743.0,,,0.0254,62.1,1.17,1.0,0.34,,
CE5,[V(+/-45)g/0c]S,37.1,UA,Crestapol 1250PUL urethane Acrylate,CLA 1812,E-BX 1700,43.3 G,0,0,0.2 G,3.1,"1.3h @ 80C, 1.3h @ 120C",,,CE5-513-LW,706.0,,,0.0254,57.2,1.17,1.0,0.34,,
CE5,[V(+/-45)g/0c]S,35.8,UA,Crestapol 1250PUL urethane Acrylate,CLA 1812,E-BX 1700,43.3 G,0,0,0.2 G,3.21,"1.3h @ 80C, 1.3h @ 120C",,,CE5-515-LW,709.0,,,0.0254,64.4,1.09,1.0,0.34,,
CE5,[V(+/-45)g/0c]S,36.8,UA,Crestapol 1250PUL urethane Acrylate,CLA 1812,E-BX 1700,43.3 G,0,0,0.2 G,3.12,"1.3h @ 80C, 1.3h @ 120C",,,CE5-517-LW,683.0,,,0.0254,54.3,1.14,1.0,0.34,,
CE5,[V(+/-45)g/0c]S,37.4,UA,Crestapol 1250PUL urethane Acrylate,CLA 1812,E-BX 1700,43.3 G,0,0,0.2 G,3.07,"1.3h @ 80C, 1.3h @ 120C",,,CE5-523-LW,614.0,61.4,0.1,1.0,53.3,1.09,2569.0,0.36,,
CE5,[V(+/-45)g/0c]S,37.4,UA,Crestapol 1250PUL urethane Acrylate,CLA 1812,E-BX 1700,43.3 G,0,0,0.2 G,3.07,"1.3h @ 80C, 1.3h @ 120C",,,CE5-519-LW,614.0,61.4,0.1,1.0,57.9,1.02,273.0,0.36,,
CE5,[V(+/-45)g/0c]S,37.6,UA,Crestapol 1250PUL urethane Acrylate,CLA 1812,E-BX 1700,43.3 G,0,0,0.2 G,3.06,"1.3h @ 80C, 1.3h @ 120C",,,CE5-521-LW,614.0,61.4,0.1,1.0,58.5,1.05,8093.0,0.36,,
CE5,[V(+/-45)g/0c]S,37.4,UA,Crestapol 1250PUL urethane Acrylate,CLA 1812,E-BX 1700,43.3 G,0,0,0.2 G,3.07,"1.3h @ 80C, 1.3h @ 120C",,,CE5-527-LW,586.0,58.6,0.1,1.0,54.8,1.03,12580.0,0.36,,
CE5,[V(+/-45)g/0c]S,36.8,UA,Crestapol 1250PUL urethane Acrylate,CLA 1812,E-BX 1700,43.3 G,0,0,0.2 G,3.12,"1.3h @ 80C, 1.3h @ 120C",,,CE5-530-T,80.4,,,0.0254,10.1,4.9,1.0,0.0,,
CE5,[V(+/-45)g/0c]S,36.5,UA,Crestapol 1250PUL urethane Acrylate,CLA 1812,E-BX 1700,43.3 G,0,0,0.2 G,3.15,"1.3h @ 80C, 1.3h @ 120C",,,CE5-532-T,78.0,,,0.0254,9.79,3.4,1.0,0.0,,
CE5,[V(+/-45)g/0c]S,37.1,UA,Crestapol 1250PUL urethane Acrylate,CLA 1812,E-BX 1700,43.3 G,0,0,0.2 G,3.1,"1.3h @ 80C, 1.3h @ 120C",,,CE5-534-T,72.4,,,0.0254,8.89,2.7,1.0,0.0,,
CE5,[V(+/-45)g/0c]S,38.2,UA,Crestapol 1250PUL urethane Acrylate,CLA 1812,E-BX 1700,43.3 G,0,0,0.2 G,3.01,"1.3h @ 80C, 1.3h @ 120C",,,CE5-536-T,77.5,,,0.0254,9.31,3.7,1.0,0.0,,
CE5,[V(+/-45)g/0c]S,37.1,UA,Crestapol 1250PUL urethane Acrylate,CLA 1812,E-BX 1700,43.3 G,0,0,0.2 G,3.1,"1.3h @ 80C, 1.3h @ 120C",,,CE5-538-T,80.5,,,0.0254,10.4,3.0,1.0,0.0,,
CE5,[V(+/-45)g/0c]S,37.0,UA,Crestapol 1250PUL urethane Acrylate,CLA 1812,E-BX 1700,43.3 G,0,0,0.2 G,3.11,"1.3h @ 80C, 1.3h @ 120C",,,CE5-541-TW,64.1,,,0.0254,8.0,2.05,1.0,0.34,,
CE5,[V(+/-45)g/0c]S,36.5,UA,Crestapol 1250PUL urethane Acrylate,CLA 1812,E-BX 1700,43.3 G,0,0,0.2 G,3.15,"1.3h @ 80C, 1.3h @ 120C",,,CE5-545-TW,66.4,,,0.0254,8.21,2.29,1.0,0.34,,
CE5,[V(+/-45)g/0c]S,35.8,UA,Crestapol 1250PUL urethane Acrylate,CLA 1812,E-BX 1700,43.3 G,0,0,0.2 G,3.21,"1.3h @ 80C, 1.3h @ 120C",,,CE5-547-TW,62.8,,,0.0254,7.93,1.94,1.0,0.34,,
CE5,[V(+/-45)g/0c]S,36.1,UA,Crestapol 1250PUL urethane Acrylate,CLA 1812,E-BX 1700,43.3 G,0,0,0.2 G,3.18,"1.3h @ 80C, 1.3h @ 120C",,,CE5-549-TW,63.3,,,0.0254,8.48,1.76,1.0,0.34,,
CE5,[V(+/-45)g/0c]S,37.1,UA,Crestapol 1250PUL urethane Acrylate,CLA 1812,E-BX 1700,43.3 G,0,0,0.2 G,3.1,"1.3h @ 80C, 1.3h @ 120C",,,CE5-551-TW,61.3,,,0.0254,7.65,2.23,1.0,0.34,,
CE6,[V/0/45/-45/0/V],40.7,VE,AME 6001 VE +1.5% MCP,E-LT-2900,E-BX 1700,22.5,0,0,8.3,2.55,"1.3h @ 80C, 1.3h @ 120C",,,CE6-600-L,681.0,,,0.0254,28.5,2.81,1.0,0.0,,
CE6,[V/0/45/-45/0/V],43.0,VE,AME 6001 VE +1.5% MCP,E-LT-2900,E-BX 1700,22.5,0,0,8.3,2.41,"1.3h @ 80C, 1.3h @ 120C",,,CE6-602-L,744.0,,,0.0254,31.0,2.56,1.0,0.0,,
CE6,[V/0/45/-45/0/V],40.8,VE,AME 6001 VE +1.5% MCP,E-LT-2900,E-BX 1700,22.5,0,0,8.3,2.54,"1.3h @ 80C, 1.3h @ 120C",,,CE6-604-L,700.0,,,0.0254,29.1,2.62,1.0,0.0,,
CE6,[V/0/45/-45/0/V],40.4,VE,AME 6001 VE +1.5% MCP,E-LT-2900,E-BX 1700,22.5,0,0,8.3,2.57,"1.3h @ 80C, 1.3h @ 120C",,,CE6-606-L,691.0,,,0.0254,29.0,2.71,1.0,0.0,,
CE6,[V/0/45/-45/0/V],39.1,VE,AME 6001 VE +1.5% MCP,E-LT-2900,E-BX 1700,22.5,0,0,8.3,2.65,"1.3h @ 80C, 1.3h @ 120C",,,CE6-608-L,661.0,,,0.0254,28.3,2.74,1.0,0.0,,
CE6,[V/0/45/-45/0/V],40.8,VE,AME 6001 VE +1.5% MCP,E-LT-2900,E-BX 1700,22.5,0,0,8.3,2.54,"1.3h @ 80C, 1.3h @ 120C",,,CE6-618-L,241.0,24.1,0.1,1.0,26.1,0.97,18918.0,0.0,,
CE6,[V/0/45/-45/0/V],42.2,VE,AME 6001 VE +1.5% MCP,E-LT-2900,E-BX 1700,22.5,0,0,8.3,2.46,"1.3h @ 80C, 1.3h @ 120C",,,CE6-622-L,241.0,24.1,0.1,1.0,25.3,0.96,23560.0,0.0,,
CE6,[V/0/45/-45/0/V],40.8,VE,AME 6001 VE +1.5% MCP,E-LT-2900,E-BX 1700,22.5,0,0,8.3,2.54,"1.3h @ 80C, 1.3h @ 120C",,,CE6-620-L,241.0,24.1,0.1,1.0,26.7,0.98,14010.0,0.0,,
CE6,[V/0/45/-45/0/V],41.8,VE,AME 6001 VE +1.5% MCP,E-LT-2900,E-BX 1700,22.5,0,0,8.3,2.48,"1.3h @ 80C, 1.3h @ 120C",,,CE6-616-L,207.0,20.7,0.1,1.0,26.9,0.8,72512.0,0.0,,
CE6,[V/0/45/-45/0/V],41.3,VE,AME 6001 VE +1.5% MCP,E-LT-2900,E-BX 1700,22.5,0,0,8.3,2.51,"1.3h @ 80C, 1.3h @ 120C",,,CE6-614-L,276.0,27.6,0.1,1.0,27.0,0.97,6533.0,0.0,,
CE6,[V/0/45/-45/0/V],41.5,VE,AME 6001 VE +1.5% MCP,E-LT-2900,E-BX 1700,22.5,0,0,8.3,2.5,"1.3h @ 80C, 1.3h @ 120C",,,CE6-612-L,345.0,34.5,0.1,1.0,25.9,1.46,2200.0,0.0,,
CE6,[V/0/45/-45/0/V],41.8,VE,AME 6001 VE +1.5% MCP,E-LT-2900,E-BX 1700,22.5,0,0,8.3,2.48,"1.3h @ 80C, 1.3h @ 120C",,,CE6-610-L,414.0,41.4,0.1,1.0,25.1,1.54,800.0,0.0,,
CE6,[V/0/45/-45/0/V],42.7,VE,AME 6001 VE +1.5% MCP,E-LT-2900,E-BX 1700,22.5,0,0,8.3,2.43,"1.3h @ 80C, 1.3h @ 120C",,,CE6-2-KN,646.0,,,0.017,31.2,2.48,1.0,0.0,,
CE6,[V/0/45/-45/0/V],40.4,VE,AME 6001 VE +1.5% MCP,E-LT-2900,E-BX 1700,22.5,0,0,8.3,2.57,"1.3h @ 80C, 1.3h @ 120C",,,CE6-5-KN,621.0,,,0.017,29.4,2.64,1.0,0.0,,
CE6,[V/0/45/-45/0/V],38.3,VE,AME 6001 VE +1.5% MCP,E-LT-2900,E-BX 1700,22.5,0,0,8.3,2.71,"1.3h @ 80C, 1.3h @ 120C",,,CE6-6-KN,609.0,,,0.017,27.9,2.82,1.0,0.0,,
CE6,[V/0/45/-45/0/V],41.3,VE,AME 6001 VE +1.5% MCP,E-LT-2900,E-BX 1700,22.5,0,0,8.3,2.51,"1.3h @ 80C, 1.3h @ 120C",,,CE6-611-LW,611.0,,,0.0254,25.6,2.6,1.0,0.36,,
CE6,[V/0/45/-45/0/V],45.1,VE,AME 6001 VE +1.5% MCP,E-LT-2900,E-BX 1700,22.5,0,0,8.3,2.3,"1.3h @ 80C, 1.3h @ 120C",,,CE6-613-LW,533.0,,,0.0254,32.2,1.9,1.0,0.36,,
CE6,[V/0/45/-45/0/V],44.0,VE,AME 6001 VE +1.5% MCP,E-LT-2900,E-BX 1700,22.5,0,0,8.3,2.36,"1.3h @ 80C, 1.3h @ 120C",,,CE6-615-LW,662.0,,,0.0254,29.5,2.6,1.0,0.36,,
CE6,[V/0/45/-45/0/V],42.3,VE,AME 6001 VE +1.5% MCP,E-LT-2900,E-BX 1700,22.5,0,0,8.3,2.45,"1.3h @ 80C, 1.3h @ 120C",,,CE6-617-LW,579.0,,,0.0254,29.0,2.2,1.0,0.36,,
CE6,[V/0/45/-45/0/V],41.3,VE,AME 6001 VE +1.5% MCP,E-LT-2900,E-BX 1700,22.5,0,0,8.3,2.51,"1.3h @ 80C, 1.3h @ 120C",,,CE6-619-LW,567.0,,,0.0254,27.3,2.5,1.0,0.36,,
CE6,[V/0/45/-45/0/V],41.5,VE,AME 6001 VE +1.5% MCP,E-LT-2900,E-BX 1700,22.5,0,0,8.3,2.5,"1.3h @ 80C, 1.3h @ 120C",,,CE6-627-LW,241.0,24.1,0.1,1.0,24.6,1.03,81174.0,0.41,,
CE6,[V/0/45/-45/0/V],40.8,VE,AME 6001 VE +1.5% MCP,E-LT-2900,E-BX 1700,22.5,0,0,8.3,2.54,"1.3h @ 80C, 1.3h @ 120C",,,CE6-629-LW,241.0,24.1,0.1,1.0,24.6,1.02,51919.0,0.41,,
CE6,[V/0/45/-45/0/V],40.4,VE,AME 6001 VE +1.5% MCP,E-LT-2900,E-BX 1700,22.5,0,0,8.3,2.57,"1.3h @ 80C, 1.3h @ 120C",,,CE6-623-LW,241.0,24.1,0.1,1.0,24.7,0.99,41089.0,0.41,,
CE6,[V/0/45/-45/0/V],40.4,VE,AME 6001 VE +1.5% MCP,E-LT-2900,E-BX 1700,22.5,0,0,8.3,2.57,"1.3h @ 80C, 1.3h @ 120C",,,CE6-621-LW,310.0,31.0,0.1,1.0,25.4,1.24,4123.0,0.41,,
CE6,[V/0/45/-45/0/V],40.4,VE,AME 6001 VE +1.5% MCP,E-LT-2900,E-BX 1700,22.5,0,0,8.3,2.57,"1.3h @ 80C, 1.3h @ 120C",,,CE6-625-LW,310.0,31.0,0.1,1.0,25.8,1.25,5636.0,0.41,,
CE6,[V/0/45/-45/0/V],41.3,VE,AME 6001 VE +1.5% MCP,E-LT-2900,E-BX 1700,22.5,0,0,8.3,2.51,"1.3h @ 80C, 1.3h @ 120C",,,CE6-1W-KN,627.0,,,0.017,32.0,2.38,1.0,0.51,,
CE6,[V/0/45/-45/0/V],42.3,VE,AME 6001 VE +1.5% MCP,E-LT-2900,E-BX 1700,22.5,0,0,8.3,2.45,"1.3h @ 80C, 1.3h @ 120C",,,CE6-3W-KN,646.0,,,0.017,30.0,2.66,1.0,0.51,,
CE6,[V/0/45/-45/0/V],42.0,VE,AME 6001 VE +1.5% MCP,E-LT-2900,E-BX 1700,22.5,0,0,8.3,2.47,"1.3h @ 80C, 1.3h @ 120C",,,CE6-4W-KN,590.0,,,0.017,30.1,2.56,1.0,0.91,,
CE6,[V/0/45/-45/0/V],39.4,VE,AME 6001 VE +1.5% MCP,E-LT-2900,E-BX 1700,22.5,0,0,8.3,2.63,"1.3h @ 80C, 1.3h @ 120C",,,CE6-630-T,109.0,,,0.0254,12.1,2.6,1.0,0.0,,
CE6,[V/0/45/-45/0/V],40.4,VE,AME 6001 VE +1.5% MCP,E-LT-2900,E-BX 1700,22.5,0,0,8.3,2.57,"1.3h @ 80C, 1.3h @ 120C",,,CE6-632-T,107.0,,,0.0254,12.0,2.5,1.0,0.0,,
CE6,[V/0/45/-45/0/V],43.2,VE,AME 6001 VE +1.5% MCP,E-LT-2900,E-BX 1700,22.5,0,0,8.3,2.4,"1.3h @ 80C, 1.3h @ 120C",,,CE6-634-T,114.0,,,0.0254,12.8,2.5,1.0,0.0,,
CE6,[V/0/45/-45/0/V],40.4,VE,AME 6001 VE +1.5% MCP,E-LT-2900,E-BX 1700,22.5,0,0,8.3,2.57,"1.3h @ 80C, 1.3h @ 120C",,,CE6-636-T,108.0,,,0.0254,10.3,2.4,1.0,0.0,,
CE6,[V/0/45/-45/0/V],38.0,VE,AME 6001 VE +1.5% MCP,E-LT-2900,E-BX 1700,22.5,0,0,8.3,2.73,"1.3h @ 80C, 1.3h @ 120C",,,CE6-638-T,109.0,,,0.0254,13.0,2.6,1.0,0.0,,
CE6,[V/0/45/-45/0/V],44.9,VE,AME 6001 VE +1.5% MCP,E-LT-2900,E-BX 1700,22.5,0,0,8.3,2.31,"1.3h @ 80C, 1.3h @ 120C",,,CE6-631-TW,129.0,,,0.0254,15.7,2.6,1.0,0.36,,
CE6,[V/0/45/-45/0/V],47.2,VE,AME 6001 VE +1.5% MCP,E-LT-2900,E-BX 1700,22.5,0,0,8.3,2.2,"1.3h @ 80C, 1.3h @ 120C",,,CE6-643-TW,118.0,,,0.0254,15.3,2.1,1.0,0.36,,
CE6,[V/0/45/-45/0/V],47.6,VE,AME 6001 VE +1.5% MCP,E-LT-2900,E-BX 1700,22.5,0,0,8.3,2.18,"1.3h @ 80C, 1.3h @ 120C",,,CE6-645-TW,129.0,,,0.0254,15.2,2.0,1.0,0.36,,
CE6,[V/0/45/-45/0/V],46.3,VE,AME 6001 VE +1.5% MCP,E-LT-2900,E-BX 1700,22.5,0,0,8.3,2.24,"1.3h @ 80C, 1.3h @ 120C",,,CE6-647-TW,126.0,,,0.0254,18.3,2.7,1.0,0.36,,
CE6,[V/0/45/-45/0/V],45.9,VE,AME 6001 VE +1.5% MCP,E-LT-2900,E-BX 1700,22.5,0,0,8.3,2.26,"1.3h @ 80C, 1.3h @ 120C",,,CE6-649-TW,127.0,,,0.0254,18.7,2.4,1.0,0.36,,
C32/C33,(0/90)5,47.1,Epoxy,,"BGF 94214, IM7 4HS, 203 g/m2/CTD-K08",0,50,0,0,0,1.1,Not specified,,,C32-1-L,982.0,,,0.0254,68.9,1.4,1.0,0.0,,
C32/C33,(0/90)5,45.5,Epoxy,,"BGF 94214, IM7 4HS, 203 g/m2/CTD-K08",0,50,0,0,0,1.14,Not specified,,,C32-2-L,855.0,,,0.0254,72.7,1.12,1.0,0.0,,
C32/C33,(0/90)5,44.7,Epoxy,,"BGF 94214, IM7 4HS, 203 g/m2/CTD-K08",0,50,0,0,0,1.16,Not specified,,,C32-4-L,843.0,,,0.0254,69.3,1.28,1.0,0.0,,
C32/C33,(0/90)5,49.8,Epoxy,,"BGF 94214, IM7 4HS, 203 g/m2/CTD-K08",0,50,0,0,0,1.04,Not specified,,,C33-2-L,980.0,,,0.0254,62.5,1.56,1.0,0.0,,
C32/C33,(0/90)5,50.3,Epoxy,,"BGF 94214, IM7 4HS, 203 g/m2/CTD-K08",0,50,0,0,0,1.03,Not specified,,,C33-4-L,1037.0,,,0.0254,73.2,1.36,1.0,0.0,,
C32/C33,(0/90)5,50.3,Epoxy,,"BGF 94214, IM7 4HS, 203 g/m2/CTD-K08",0,50,0,0,0,1.03,Not specified,,,C33-8-L,690.0,,0.1,1.5,67.0,0.97,11556.0,0.0,,
C32/C33,(0/90)5,49.8,Epoxy,,"BGF 94214, IM7 4HS, 203 g/m2/CTD-K08",0,50,0,0,0,1.04,Not specified,,,C33-6-L,621.0,,0.1,1.5,65.8,0.89,500000.0,0.0,,
C32/C33,(0/90)5,44.7,Epoxy,,"BGF 94214, IM7 4HS, 203 g/m2/CTD-K08",0,50,0,0,0,1.16,Not specified,,,C32-8-L,621.0,,0.1,1.5,63.0,0.98,17859.0,0.0,,
C32/C33,(0/90)5,49.4,Epoxy,,"BGF 94214, IM7 4HS, 203 g/m2/CTD-K08",0,50,0,0,0,1.05,Not specified,,,C32-6-L,724.0,,0.1,1.5,63.5,1.1,1550.0,0.0,,
C32/C33,(0/90)5,47.1,Epoxy,,"BGF 94214, IM7 4HS, 203 g/m2/CTD-K08",0,50,0,0,0,1.1,Not specified,,,C32-3-LW,670.0,,,0.0254,76.9,0.87,1.0,0.65,,
C32/C33,(0/90)5,47.6,Epoxy,,"BGF 94214, IM7 4HS, 203 g/m2/CTD-K08",0,50,0,0,0,1.09,Not specified,,,C32-5-LW,738.0,,,0.0254,80.3,0.92,1.0,0.65,,
C32/C33,(0/90)5,52.4,Epoxy,,"BGF 94214, IM7 4HS, 203 g/m2/CTD-K08",0,50,0,0,0,0.99,Not specified,,,C33-1-LW,872.0,,,0.0254,80.1,1.16,1.0,0.65,,
C32/C33,(0/90)5,49.8,Epoxy,,"BGF 94214, IM7 4HS, 203 g/m2/CTD-K08",0,50,0,0,0,1.04,Not specified,,,C33-3-LW,859.0,,,0.0254,79.0,1.18,1.0,0.65,,
C32/C33,(0/90)5,48.4,Epoxy,,"BGF 94214, IM7 4HS, 203 g/m2/CTD-K08",0,50,0,0,0,1.07,Not specified,,,C33-5-LW,817.0,,,0.0254,81.6,1.01,1.0,0.65,,
C32/C33,(0/90)5,44.7,Epoxy,,"BGF 94214, IM7 4HS, 203 g/m2/CTD-K08",0,50,0,0,0,1.16,Not specified,,,C32-9-LW,552.0,,0.1,1.5,71.6,0.71,318.0,0.7,,
C32/C33,(0/90)5,47.1,Epoxy,,"BGF 94214, IM7 4HS, 203 g/m2/CTD-K08",0,50,0,0,0,1.1,Not specified,,,C32-7-LW,638.0,,0.1,1.5,77.5,0.73,76.0,0.7,,
C32/C33,(0/90)5,44.7,Epoxy,,"BGF 94214, IM7 4HS, 203 g/m2/CTD-K08",0,50,0,0,0,1.16,Not specified,,,C32-9-LW,552.0,,0.1,1.5,71.6,0.71,318.0,0.7,,
C32/C33,(0/90)5,50.3,Epoxy,,"BGF 94214, IM7 4HS, 203 g/m2/CTD-K08",0,50,0,0,0,1.03,Not specified,,,C33-9-LW,552.0,,0.1,2.0,70.1,0.71,459411.0,0.7,,
C32/C33,(0/90)5,49.4,Epoxy,,"BGF 94214, IM7 4HS, 203 g/m2/CTD-K08",0,50,0,0,0,1.05,Not specified,,,C33-7-LW,483.0,,0.1,2.0,68.1,0.65,700000.0,0.7,,
C34/C35,(0/90)5,45.4,Epoxy,,"BGF 94214, IM7 4HS, 203 g/m2 IM7 4HS/CTD-108K",0,50,0,0,0,1.27,Not specified,,,C34-1-L,658.0,,,0.0254,67.0,0.98,1.0,0.0,,
C34/C35,(0/90)5,43.7,Epoxy,,"BGF 94214, IM7 4HS, 203 g/m2 IM7 4HS/CTD-108K",0,50,0,0,0,1.32,Not specified,,,C34-2-L,710.0,,,0.0254,67.8,1.06,1.0,0.0,,
C34/C35,(0/90)5,45.8,Epoxy,,"BGF 94214, IM7 4HS, 203 g/m2 IM7 4HS/CTD-108K",0,50,0,0,0,1.26,Not specified,,,C34-4-L,764.0,,,0.0254,62.7,1.21,1.0,0.0,,
C34/C35,(0/90)5,50.6,Epoxy,,"BGF 94214, IM7 4HS, 203 g/m2 IM7 4HS/CTD-108K",0,50,0,0,0,1.14,Not specified,,,C35-2-L,851.0,,,0.0254,66.8,1.5,1.0,0.0,,
C34/C35,(0/90)5,56.6,Epoxy,,"BGF 94214, IM7 4HS, 203 g/m2 IM7 4HS/CTD-108K",0,50,0,0,0,1.02,Not specified,,,C35-4-L,889.0,,,0.0254,64.7,1.18,1.0,0.0,,
C34/C35,(0/90)5,55.0,Epoxy,,"BGF 94214, IM7 4HS, 203 g/m2 IM7 4HS/CTD-108K",0,50,0,0,0,1.05,Not specified,,,C35-8-L,621.0,,0.1,1.5,67.3,0.83,71182.0,0.0,,
C34/C35,(0/90)5,52.5,Epoxy,,"BGF 94214, IM7 4HS, 203 g/m2 IM7 4HS/CTD-108K",0,50,0,0,0,1.1,Not specified,,,C35-6-L,621.0,,0.1,1.5,66.5,0.87,56075.0,0.0,,
C34/C35,(0/90)5,45.4,Epoxy,,"BGF 94214, IM7 4HS, 203 g/m2 IM7 4HS/CTD-108K",0,50,0,0,0,1.27,Not specified,,,C34-8-L,655.0,,0.1,1.5,52.9,1.13,4536.0,0.0,,
C34/C35,(0/90)5,49.3,Epoxy,,"BGF 94214, IM7 4HS, 203 g/m2 IM7 4HS/CTD-108K",0,50,0,0,0,1.17,Not specified,,,C34-6-L,690.0,,0.1,1.5,58.3,1.25,984.0,0.0,,
C34/C35,(0/90)5,44.1,Epoxy,,"BGF 94214, IM7 4HS, 203 g/m2 IM7 4HS/CTD-108K",0,50,0,0,0,1.31,Not specified,,,C34-3-LW,766.0,,,0.0254,68.1,1.13,1.0,0.56,,
C34/C35,(0/90)5,43.4,Epoxy,,"BGF 94214, IM7 4HS, 203 g/m2 IM7 4HS/CTD-108K",0,50,0,0,0,1.33,Not specified,,,C34-5-LW,736.0,,,0.0254,66.1,1.11,1.0,0.56,,
C34/C35,(0/90)5,51.1,Epoxy,,"BGF 94214, IM7 4HS, 203 g/m2 IM7 4HS/CTD-108K",0,50,0,0,0,1.13,Not specified,,,C35-1-LW,850.0,,,0.0254,73.1,1.16,1.0,0.56,,
C34/C35,(0/90)5,53.0,Epoxy,,"BGF 94214, IM7 4HS, 203 g/m2 IM7 4HS/CTD-108K",0,50,0,0,0,1.09,Not specified,,,C35-5-LW,845.0,,,0.0254,72.4,1.17,1.0,0.56,,
C34/C35,(0/90)5,53.0,Epoxy,,"BGF 94214, IM7 4HS, 203 g/m2 IM7 4HS/CTD-108K",0,50,0,0,0,1.09,Not specified,,,C35-7-LW,888.0,,,0.0254,75.2,1.18,1.0,0.56,,
C34/C35,(0/90)5,45.1,Epoxy,,"BGF 94214, IM7 4HS, 203 g/m2 IM7 4HS/CTD-108K",0,50,0,0,0,1.28,Not specified,,,C34-9-LW,655.0,,0.1,1.5,57.9,1.08,571.0,0.67,,
C34/C35,(0/90)5,47.7,Epoxy,,"BGF 94214, IM7 4HS, 203 g/m2 IM7 4HS/CTD-108K",0,50,0,0,0,1.21,Not specified,,,C34-7-LW,655.0,,0.1,1.5,64.0,0.95,3832.0,0.67,,
C34/C35,(0/90)5,50.6,Epoxy,,"BGF 94214, IM7 4HS, 203 g/m2 IM7 4HS/CTD-108K",0,50,0,0,0,1.14,Not specified,,,C35-9-LW,621.0,,0.1,1.5,65.7,0.88,50853.0,0.67,,
C34/C35,(0/90)5,53.4,Epoxy,,"BGF 94214, IM7 4HS, 203 g/m2 IM7 4HS/CTD-108K",0,50,0,0,0,1.08,Not specified,,,C35-3-LW,655.0,,0.1,1.5,70.5,0.89,18509.0,0.67,,
C36/C37,(0/90)5,40.0,Epoxy,,"BGF 94214, IM7 4HS, 203 g/m2 IM7 4HS/CTD-870",0,50,0,0,0,1.38,Not specified,,,C36-1-L,844.0,,,0.0254,61.4,1.42,1.0,0.0,,
C36/C37,(0/90)5,38.3,Epoxy,,"BGF 94214, IM7 4HS, 203 g/m2 IM7 4HS/CTD-870",0,50,0,0,0,1.44,Not specified,,,C36-2-L,765.0,,,0.0254,62.4,1.24,1.0,0.0,,
C36/C37,(0/90)5,43.8,Epoxy,,"BGF 94214, IM7 4HS, 203 g/m2 IM7 4HS/CTD-870",0,50,0,0,0,1.26,Not specified,,,C36-4-L,764.0,,,0.0254,63.2,1.21,1.0,0.0,,
C36/C37,(0/90)5,47.2,Epoxy,,"BGF 94214, IM7 4HS, 203 g/m2 IM7 4HS/CTD-870",0,50,0,0,0,1.17,Not specified,,,C37-2-L,977.0,,,0.0254,62.3,1.54,1.0,0.0,,
C36/C37,(0/90)5,45.2,Epoxy,,"BGF 94214, IM7 4HS, 203 g/m2 IM7 4HS/CTD-870",0,50,0,0,0,1.22,Not specified,,,C37-4-L,985.0,,,0.0254,66.5,1.48,1.0,0.0,,
C36/C37,(0/90)5,39.1,Epoxy,,"BGF 94214, IM7 4HS, 203 g/m2 IM7 4HS/CTD-870",0,50,0,0,0,1.41,Not specified,,,C36-8-L,655.0,,0.1,1.0,60.2,1.01,11220.0,0.0,,
C36/C37,(0/90)5,48.8,Epoxy,,"BGF 94214, IM7 4HS, 203 g/m2 IM7 4HS/CTD-870",0,50,0,0,0,1.13,Not specified,,,C37-6-L,655.0,,0.1,1.5,68.7,0.95,79311.0,0.0,,
C36/C37,(0/90)5,45.2,Epoxy,,"BGF 94214, IM7 4HS, 203 g/m2 IM7 4HS/CTD-870",0,50,0,0,0,1.22,Not specified,,,C37-8-L,655.0,,0.1,1.5,66.7,0.97,58617.0,0.0,,
C36/C37,(0/90)5,44.9,Epoxy,,"BGF 94214, IM7 4HS, 203 g/m2 IM7 4HS/CTD-870",0,50,0,0,0,1.23,Not specified,,,C36-6-L,655.0,,0.1,1.5,63.8,0.9,22657.0,0.0,,
C36/C37,(0/90)5,40.3,Epoxy,,"BGF 94214, IM7 4HS, 203 g/m2 IM7 4HS/CTD-870",0,50,0,0,0,1.37,Not specified,,,C36-3-LW,738.0,,,0.0254,60.6,1.17,1.0,0.63,,
C36/C37,(0/90)5,38.0,Epoxy,,"BGF 94214, IM7 4HS, 203 g/m2 IM7 4HS/CTD-870",0,50,0,0,0,1.45,Not specified,,,C36-5-LW,731.0,,,0.0254,53.8,1.35,1.0,0.63,,
C36/C37,(0/90)5,47.6,Epoxy,,"BGF 94214, IM7 4HS, 203 g/m2 IM7 4HS/CTD-870",0,50,0,0,0,1.16,Not specified,,,C37-1-LW,973.0,,,0.0254,71.0,1.35,1.0,0.63,,
C36/C37,(0/90)5,45.2,Epoxy,,"BGF 94214, IM7 4HS, 203 g/m2 IM7 4HS/CTD-870",0,50,0,0,0,1.22,Not specified,,,C37-3-LW,934.0,,,0.0254,66.3,1.36,1.0,0.63,,
C36/C37,(0/90)5,50.2,Epoxy,,"BGF 94214, IM7 4HS, 203 g/m2 IM7 4HS/CTD-870",0,50,0,0,0,1.1,Not specified,,,C37-5-LW,967.0,,,0.0254,71.7,1.36,1.0,0.63,,
C36/C37,(0/90)5,47.6,Epoxy,,"BGF 94214, IM7 4HS, 203 g/m2 IM7 4HS/CTD-870",0,50,0,0,0,1.16,Not specified,,,C37-9-LW,638.0,,0.1,1.5,62.0,0.96,48917.0,0.78,,
C36/C37,(0/90)5,46.4,Epoxy,,"BGF 94214, IM7 4HS, 203 g/m2 IM7 4HS/CTD-870",0,50,0,0,0,1.19,Not specified,,,C37-7-LW,621.0,,0.1,1.5,67.5,0.86,51262.0,0.78,,
C36/C37,(0/90)5,38.3,Epoxy,,"BGF 94214, IM7 4HS, 203 g/m2 IM7 4HS/CTD-870",0,50,0,0,0,1.44,Not specified,,,C36-0-LW,638.0,,0.1,1.5,52.4,1.14,1433.0,0.78,,
C36/C37,(0/90)5,40.3,Epoxy,,"BGF 94214, IM7 4HS, 203 g/m2 IM7 4HS/CTD-870",0,50,0,0,0,1.37,Not specified,,,C36-7-LW,655.0,,0.1,1.0,52.5,1.19,259.0,0.78,,
C38/C39,(0/90)9,56.6,Epoxy,,"BGF 94214, IM7 4HS, 203 g/m2 IM7 4HS/CTD-133",0,50,0,0,0,1.71,Not specified,,,C38-1-L,864.0,,,0.0254,73.7,1.33,1.0,0.0,,
C38/C39,(0/90)9,48.6,Epoxy,,"BGF 94214, IM7 4HS, 203 g/m2 IM7 4HS/CTD-133",0,50,0,0,0,1.99,Not specified,,,C38-2-L,947.0,,,0.0254,76.2,1.15,1.0,0.0,,
C38/C39,(0/90)9,50.6,Epoxy,,"BGF 94214, IM7 4HS, 203 g/m2 IM7 4HS/CTD-133",0,50,0,0,0,1.91,Not specified,,,C38-4-L,1056.0,,,0.0254,69.9,1.19,1.0,0.0,,
C38/C39,(0/90)9,52.3,Epoxy,,"BGF 94214, IM7 4HS, 203 g/m2 IM7 4HS/CTD-133",0,50,0,0,0,1.85,Not specified,,,C39-2-L,911.0,,,0.0254,62.3,1.52,1.0,0.0,,
C38/C39,(0/90)9,50.4,Epoxy,,"BGF 94214, IM7 4HS, 203 g/m2 IM7 4HS/CTD-133",0,50,0,0,0,1.92,Not specified,,,C39-4-L,915.0,,,0.0254,62.8,1.6,1.0,0.0,,
C38/C39,(0/90)9,53.1,Epoxy,,"BGF 94214, IM7 4HS, 203 g/m2 IM7 4HS/CTD-133",0,50,0,0,0,1.82,Not specified,,,C39-8-L,758.0,,0.1,1.5,70.3,1.06,30783.0,0.0,,
C38/C39,(0/90)9,55.6,Epoxy,,"BGF 94214, IM7 4HS, 203 g/m2 IM7 4HS/CTD-133",0,50,0,0,0,1.74,Not specified,,,C39-6-L,758.0,,0.1,1.5,69.0,1.07,93317.0,0.0,,
