Repository: AdamJalalIA/composite-materials-similarity-project

# Exploration de matériaux composites intelligents | Stage AptiSkills



**Stage L3 Matériaux / Data / Informatique**  
**Durée** : 1 mois  
**Encadré par** : AptiSkills  
**Technologies** : Python • Streamlit • SQLite • FAISS • Scikit-learn

## Objectifs

Concevoir une plateforme bout-en-bout capable de nettoyer les données composites MHK (Sandia National Laboratories), de modéliser la contrainte maximale via un algorithme supervisé, de rechercher des matériaux similaires selon des critères métier (hydrogène, corrosion, contraintes) et d'exposer ces capacités dans une interface Streamlit utilisable en production interne.

File: data/processed/MHK_material_database_cleaned.csv (part 2 of 11)
CE6,[V/0/45/-45/0/V],47.2,VE,AME 6001 VE +1.5% MCP,E-LT-2900,E-BX 1700,22.5,0,0,8.3,2.2,"1.3h @ 80C, 1.3h @ 120C",,,CE6-643-TW,118.0,,,0.0254,15.3,2.1,1.0,0.36,,
CE6,[V/0/45/-45/0/V],47.6,VE,AME 6001 VE +1.5% MCP,E-LT-2900,E-BX 1700,22.5,0,0,8.3,2.18,"1.3h @ 80C, 1.3h @ 120C",,,CE6-645-TW,129.0,,,0.0254,15.2,2.0,1.0,0.36,,
CE6,[V/0/45/-45/0/V],46.3,VE,AME 6001 VE +1.5% MCP,E-LT-2900,E-BX 1700,22.5,0,0,8.3,2.24,"1.3h @ 80C, 1.3h @ 120C",,,CE6-647-TW,126.0,,,0.0254,18.3,2.7,1.0,0.36,,
CE6,[V/0/45/-45/0/V],45.9,VE,AME 6001 VE +1.5% MCP,E-LT-2900,E-BX 1700,22.5,0,0,8.3,2.26,"1.3h @ 80C, 1.3h @ 120C",,,CE6-649-TW,127.0,,,0.0254,18.7,2.4,1.0,0.36,,
C38/C39,(0/90)9,52.3,Epoxy,,"BGF 94214, IM7 4HS, 203 g/m2 IM7 4HS/CTD-133",0,50,0,0,0,1.85,Not specified,,,C38-8-L,758.0,,0.1,1.5,68.9,1.0,32135.0,0.0,,
C38/C39,(0/90)9,54.6,Epoxy,,"BGF 94214, IM7 4HS, 203 g/m2 IM7 4HS/CTD-133",0,50,0,0,0,1.77,Not specified,,,C38-6-L,690.0,,0.1,1.5,69.0,0.93,350000.0,0.0,,
C38/C39,(0/90)9,52.6,Epoxy,,"BGF 94214, IM7 4HS, 203 g/m2 IM7 4HS/CTD-133",0,50,0,0,0,1.84,Not specified,,,C38-7-LW,1022.0,,,0.0254,77.9,1.32,1.0,0.71,,
C38/C39,(0/90)9,55.3,Epoxy,,"BGF 94214, IM7 4HS, 203 g/m2 IM7 4HS/CTD-133",0,50,0,0,0,1.75,Not specified,,,C38-9-LW,1070.0,,,0.0254,79.3,1.33,1.0,0.71,,
C38/C39,(0/90)9,48.8,Epoxy,,"BGF 94214, IM7 4HS, 203 g/m2 IM7 4HS/CTD-133",0,50,0,0,0,1.98,Not specified,,,C39-1-LW,770.0,,,0.0254,68.1,1.13,1.0,0.71,,
C38/C39,(0/90)9,56.6,Epoxy,,"BGF 94214, IM7 4HS, 203 g/m2 IM7 4HS/CTD-133",0,50,0,0,0,1.71,Not specified,,,C39-3-LW,824.0,,,0.0254,78.6,1.06,1.0,0.71,,
C38/C39,(0/90)9,49.1,Epoxy,,"BGF 94214, IM7 4HS, 203 g/m2 IM7 4HS/CTD-133",0,50,0,0,0,1.97,Not specified,,,C39-5-LW,779.0,,,0.0254,68.1,1.15,1.0,0.71,,
C38/C39,(0/90)9,50.6,Epoxy,,"BGF 94214, IM7 4HS, 203 g/m2 IM7 4HS/CTD-133",0,50,0,0,0,1.91,Not specified,,,C39-9-LW,758.0,,0.1,1.5,69.0,0.96,72.0,0.82,,
C38/C39,(0/90)9,57.6,Epoxy,,"BGF 94214, IM7 4HS, 203 g/m2 IM7 4HS/CTD-133",0,50,0,0,0,1.68,Not specified,,,C38-5-LW,758.0,,0.1,1.5,76.4,0.94,222417.0,0.82,,
C38/C39,(0/90)9,53.1,Epoxy,,"BGF 94214, IM7 4HS, 203 g/m2 IM7 4HS/CTD-133",0,50,0,0,0,1.82,Not specified,,,C38-3-LW,745.0,,0.1,2.5,68.1,1.01,502577.0,0.82,,
C38/C39,(0/90)9,59.3,Epoxy,,"BGF 94214, IM7 4HS, 203 g/m2 IM7 4HS/CTD-133",0,50,0,0,0,1.63,Not specified,,,C39-7-LW,690.0,,0.1,1.5,73.2,0.89,277655.0,0.82,,
J1,[0/45/90/-45]4,53.7,PETG,"Eastman Copolyester 5011, PETG",Vectorply E-QX 4800,0,49.6,0,23.9,0,4.84,Not specified,,,J1-100-L,421.0,,,0.0254,17.9,2.51,1.0,0.0,,
J1,[0/45/90/-45]4,53.1,PETG,"Eastman Copolyester 5011, PETG",Vectorply E-QX 4800,0,49.6,0,23.9,0,4.89,Not specified,,,J1-102-L,412.0,,,0.0254,19.7,2.58,1.0,0.0,,
J1,[0/45/90/-45]4,53.7,PETG,"Eastman Copolyester 5011, PETG",Vectorply E-QX 4800,0,49.6,0,23.9,0,4.84,Not specified,,,J1-104-L,427.0,,,0.0254,21.4,2.54,1.0,0.0,,
J1,[0/45/90/-45]4,54.1,PETG,"Eastman Copolyester 5011, PETG",Vectorply E-QX 4800,0,49.6,0,23.9,0,4.8,Not specified,,,J1-106-L,416.0,,,0.0254,21.2,2.5,1.0,0.0,,
J1,[0/45/90/-45]4,54.2,PETG,"Eastman Copolyester 5011, PETG",Vectorply E-QX 4800,0,49.6,0,23.9,0,4.79,Not specified,,,J1-108-L,422.0,,,0.0254,20.1,2.66,1.0,0.0,,
J1,[0/45/90/-45]4,53.6,PETG,"Eastman Copolyester 5011, PETG",Vectorply E-QX 4800,0,49.6,0,23.9,0,4.85,Not specified,,,J1-120-L,172.0,17.2,0.1,1.2,18.1,1.01,17712.0,0.0,,
J1,[0/45/90/-45]4,53.8,PETG,"Eastman Copolyester 5011, PETG",Vectorply E-QX 4800,0,49.6,0,23.9,0,4.83,Not specified,,,J1-118-L,172.0,17.2,0.1,1.0,20.3,1.01,19048.0,0.0,,
J1,[0/45/90/-45]4,54.1,PETG,"Eastman Copolyester 5011, PETG",Vectorply E-QX 4800,0,49.6,0,23.9,0,4.8,Not specified,,,J1-116-L,172.0,17.2,0.1,1.5,20.5,1.0,22862.0,0.0,,
J1,[0/45/90/-45]4,53.7,PETG,"Eastman Copolyester 5011, PETG",Vectorply E-QX 4800,0,49.6,0,23.9,0,4.84,Not specified,,,J1-114-L,138.0,13.8,0.1,1.2,19.1,0.77,82883.0,0.0,,
J1,[0/45/90/-45]4,53.8,PETG,"Eastman Copolyester 5011, PETG",Vectorply E-QX 4800,0,49.6,0,23.9,0,4.83,Not specified,,,J1-112-L,207.0,20.7,0.1,1.0,,,6343.0,0.0,,
J1,[0/45/90/-45]4,53.6,PETG,"Eastman Copolyester 5011, PETG",Vectorply E-QX 4800,0,49.6,0,23.9,0,4.85,Not specified,,,J1-110-L,241.0,24.1,0.1,1.0,20.3,0.73,2032.0,0.0,,
J1,[0/45/90/-45]4,53.7,PETG,"Eastman Copolyester 5011, PETG",Vectorply E-QX 4800,0,49.6,0,23.9,0,4.84,Not specified,,,J1-1-KN,309.0,,,0.017,19.8,2.07,1.0,0.0,,
J1,[0/45/90/-45]4,53.7,PETG,"Eastman Copolyester 5011, PETG",Vectorply E-QX 4800,0,49.6,0,23.9,0,4.84,Not specified,,,J1-2-KN,242.0,,,0.017,24.0,1.42,1.0,0.0,,
J1,[0/45/90/-45]4,53.2,PETG,"Eastman Copolyester 5011, PETG",Vectorply E-QX 4800,0,49.6,0,23.9,0,4.88,Not specified,,,J1-6-KN,299.0,,,0.017,21.1,1.88,1.0,0.0,,
J1,[0/45/90/-45]4,53.2,PETG,"Eastman Copolyester 5011, PETG",Vectorply E-QX 4800,0,49.6,0,23.9,0,4.88,Not specified,,,J1-111-LW,307.0,,,0.0254,21.3,2.3,1.0,0.29,,
J1,[0/45/90/-45]4,53.7,PETG,"Eastman Copolyester 5011, PETG",Vectorply E-QX 4800,0,49.6,0,23.9,0,4.84,Not specified,,,J1-113-LW,324.0,,,0.0254,21.0,2.3,1.0,0.29,,
J1,[0/45/90/-45]4,53.2,PETG,"Eastman Copolyester 5011, PETG",Vectorply E-QX 4800,0,49.6,0,23.9,0,4.88,Not specified,,,J1-115-LW,316.0,,,0.0254,22.8,2.1,1.0,0.29,,
J1,[0/45/90/-45]4,53.7,PETG,"Eastman Copolyester 5011, PETG",Vectorply E-QX 4800,0,49.6,0,23.9,0,4.84,Not specified,,,J1-117-LW,308.0,,,0.0254,22.3,2.1,1.0,0.29,,
J1,[0/45/90/-45]4,53.7,PETG,"Eastman Copolyester 5011, PETG",Vectorply E-QX 4800,0,49.6,0,23.9,0,4.84,Not specified,,,J1-119-LW,311.0,,,0.0254,23.9,1.9,1.0,0.29,,
J1,[0/45/90/-45]4,53.7,PETG,"Eastman Copolyester 5011, PETG",Vectorply E-QX 4800,0,49.6,0,23.9,0,4.84,Not specified,,,J1-109-LW,172.0,17.2,0.1,1.5,17.9,1.06,19631.0,0.33,,
J1,[0/45/90/-45]4,53.8,PETG,"Eastman Copolyester 5011, PETG",Vectorply E-QX 4800,0,49.6,0,23.9,0,4.83,Not specified,,,J1-105-LW,172.0,17.2,0.1,1.5,19.7,0.92,24000.0,0.33,,
J1,[0/45/90/-45]4,54.2,PETG,"Eastman Copolyester 5011, PETG",Vectorply E-QX 4800,0,49.6,0,23.9,0,4.79,Not specified,,,J1-103-LW,172.0,17.2,0.1,1.5,18.7,1.02,17077.0,0.33,,
J1,[0/45/90/-45]4,53.7,PETG,"Eastman Copolyester 5011, PETG",Vectorply E-QX 4800,0,49.6,0,23.9,0,4.84,Not specified,,,J1-107-LW,138.0,13.8,0.1,1.5,19.8,0.78,128968.0,0.33,,
J1,[0/45/90/-45]4,53.8,PETG,"Eastman Copolyester 5011, PETG",Vectorply E-QX 4800,0,49.6,0,23.9,0,4.83,Not specified,,,J1-101-LW,138.0,13.8,0.1,1.5,21.5,0.67,84290.0,0.33,,
J1,[0/45/90/-45]4,54.0,PETG,"Eastman Copolyester 5011, PETG",Vectorply E-QX 4800,0,49.6,0,23.9,0,4.81,Not specified,,,J1-3W-KN,302.0,,,0.017,18.8,2.04,1.0,0.44,,
J1,[0/45/90/-45]4,54.0,PETG,"Eastman Copolyester 5011, PETG",Vectorply E-QX 4800,0,49.6,0,23.9,0,4.81,Not specified,,,J1-4W-KN,346.0,,,0.017,20.1,2.21,1.0,0.46,,
J1,[0/45/90/-45]4,53.9,PETG,"Eastman Copolyester 5011, PETG",Vectorply E-QX 4800,0,49.6,0,23.9,0,4.82,Not specified,,,J1-5W-KN,324.0,,,0.017,19.2,2.05,1.0,0.43,,
J1,[0/45/90/-45]4,54.0,PETG,"Eastman Copolyester 5011, PETG",Vectorply E-QX 4800,0,49.6,0,23.9,0,4.81,Not specified,,,J1-130-T,384.0,,,0.0254,16.6,3.1,1.0,0.0,,
J1,[0/45/90/-45]4,53.7,PETG,"Eastman Copolyester 5011, PETG",Vectorply E-QX 4800,0,49.6,0,23.9,0,4.84,Not specified,,,J1-132-T,388.0,,,0.0254,17.0,3.25,1.0,0.0,,
J1,[0/45/90/-45]4,56.4,PETG,"Eastman Copolyester 5011, PETG",Vectorply E-QX 4800,0,49.6,0,23.9,0,4.61,Not specified,,,J1-134-T,420.0,,,0.0254,18.5,3.07,1.0,0.0,,
J1,[0/45/90/-45]4,52.9,PETG,"Eastman Copolyester 5011, PETG",Vectorply E-QX 4800,0,49.6,0,23.9,0,4.91,Not specified,,,J1-136-T,393.0,,,0.0254,17.4,3.1,1.0,0.0,,
J1,[0/45/90/-45]4,53.7,PETG,"Eastman Copolyester 5011, PETG",Vectorply E-QX 4800,0,49.6,0,23.9,0,4.84,Not specified,,,J1-138-T,406.0,,,0.0254,17.9,3.26,1.0,0.0,,
J1,[0/45/90/-45]4,54.7,PETG,"Eastman Copolyester 5011, PETG",Vectorply E-QX 4800,0,49.6,0,23.9,0,4.75,Not specified,,,J1-141-TW,319.0,,,0.0254,19.9,2.2,1.0,0.29,,
J2,[0/45/90/-45]4,54.8,VE,Derakane 470 HT-400 VE,Vectorply E-QX 4800,0,49.6,0,23.9,0,4.72,Not specified,,,J2-200-L,371.0,,,0.0254,26.1,2.13,1.0,0.0,,
J2,[0/45/90/-45]4,54.9,VE,Derakane 470 HT-400 VE,Vectorply E-QX 4800,0,49.6,0,23.9,0,4.71,Not specified,,,J2-202-L,358.0,,,0.0254,24.5,2.31,1.0,0.0,,
J2,[0/45/90/-45]4,54.8,VE,Derakane 470 HT-400 VE,Vectorply E-QX 4800,0,49.6,0,23.9,0,4.72,Not specified,,,J2-204-L,379.0,,,0.0254,22.2,2.47,1.0,0.0,,
J2,[0/45/90/-45]4,55.7,VE,Derakane 470 HT-400 VE,Vectorply E-QX 4800,0,49.6,0,23.9,0,4.65,Not specified,,,J2-206-L,387.0,,,0.0254,23.8,2.21,1.0,0.0,,
J2,[0/45/90/-45]4,54.0,VE,Derakane 470 HT-400 VE,Vectorply E-QX 4800,0,49.6,0,23.9,0,4.79,Not specified,,,J2-208-L,373.0,,,0.0254,22.2,2.25,1.0,0.0,,
J2,[0/45/90/-45]4,54.0,VE,Derakane 470 HT-400 VE,Vectorply E-QX 4800,0,49.6,0,23.9,0,4.79,Not specified,,,J2-210-L,172.0,17.2,0.1,1.2,22.5,0.76,3699.0,0.0,,
J2,[0/45/90/-45]4,55.7,VE,Derakane 470 HT-400 VE,Vectorply E-QX 4800,0,49.6,0,23.9,0,4.65,Not specified,,,J2-218-L,138.0,13.8,0.1,1.5,24.1,0.63,16058.0,0.0,,
J2,[0/45/90/-45]4,56.5,VE,Derakane 470 HT-400 VE,Vectorply E-QX 4800,0,49.6,0,23.9,0,4.58,Not specified,,,J2-216-L,138.0,13.8,0.1,1.5,23.2,0.68,33710.0,0.0,,
J2,[0/45/90/-45]4,55.5,VE,Derakane 470 HT-400 VE,Vectorply E-QX 4800,0,49.6,0,23.9,0,4.66,Not specified,,,J2-212-L,138.0,13.8,0.1,1.2,23.6,0.6,15248.0,0.0,,
J2,[0/45/90/-45]4,56.5,VE,Derakane 470 HT-400 VE,Vectorply E-QX 4800,0,49.6,0,23.9,0,4.58,Not specified,,,J2-214-L,103.0,10.3,0.1,1.5,23.6,0.5,163868.0,0.0,,
J2,[0/45/90/-45]4,53.5,VE,Derakane 470 HT-400 VE,Vectorply E-QX 4800,0,49.6,0,23.9,0,4.84,Not specified,,,J2-1-KN,361.0,,,0.017,22.6,2.37,1.0,0.0,,
J2,[0/45/90/-45]4,54.7,VE,Derakane 470 HT-400 VE,Vectorply E-QX 4800,0,49.6,0,23.9,0,4.73,Not specified,,,J2-2-KN,379.0,,,0.017,23.1,2.72,1.0,0.0,,
J2,[0/45/90/-45]4,54.1,VE,Derakane 470 HT-400 VE,Vectorply E-QX 4800,0,49.6,0,23.9,0,4.78,Not specified,,,J2-6-KN,356.0,,,0.017,21.3,2.56,1.0,0.0,,
J2,[0/45/90/-45]4,53.9,VE,Derakane 470 HT-400 VE,Vectorply E-QX 4800,0,49.6,0,23.9,0,4.8,Not specified,,,J2-211-LW,334.0,,,0.0254,23.3,2.4,1.0,0.49,,
J2,[0/45/90/-45]4,53.9,VE,Derakane 470 HT-400 VE,Vectorply E-QX 4800,0,49.6,0,23.9,0,4.8,Not specified,,,J2-213-LW,344.0,,,0.0254,17.2,2.3,1.0,0.49,,
J2,[0/45/90/-45]4,54.4,VE,Derakane 470 HT-400 VE,Vectorply E-QX 4800,0,49.6,0,23.9,0,4.76,Not specified,,,J2-217-LW,350.0,,,0.0254,16.3,2.3,1.0,0.49,,
J2,[0/45/90/-45]4,55.4,VE,Derakane 470 HT-400 VE,Vectorply E-QX 4800,0,49.6,0,23.9,0,4.67,Not specified,,,J2-219-LW,356.0,,,0.0254,19.7,1.9,1.0,0.49,,
J2,[0/45/90/-45]4,54.9,VE,Derakane 470 HT-400 VE,Vectorply E-QX 4800,0,49.6,0,23.9,0,4.71,Not specified,,,J2-221-LW,346.0,,,0.0254,17.4,2.1,1.0,0.49,,
J2,[0/45/90/-45]4,54.8,VE,Derakane 470 HT-400 VE,Vectorply E-QX 4800,0,49.6,0,23.9,0,4.72,Not specified,,,J2-207-LW,138.0,13.8,0.1,1.5,24.2,0.68,48376.0,0.58,,
J2,[0/45/90/-45]4,55.4,VE,Derakane 470 HT-400 VE,Vectorply E-QX 4800,0,49.6,0,23.9,0,4.67,Not specified,,,J2-205-LW,138.0,13.8,0.1,1.5,24.1,0.68,43824.0,0.58,,
J2,[0/45/90/-45]4,54.4,VE,Derakane 470 HT-400 VE,Vectorply E-QX 4800,0,49.6,0,23.9,0,4.76,Not specified,,,J2-203-LW,138.0,13.8,0.1,1.5,22.3,0.57,34160.0,0.58,,
J2,[0/45/90/-45]4,53.0,VE,Derakane 470 HT-400 VE,Vectorply E-QX 4800,0,49.6,0,23.9,0,4.88,Not specified,,,J2-201-LW,103.0,10.3,0.1,2.0,21.4,0.53,305209.0,0.58,,
J2,[0/45/90/-45]4,53.5,VE,Derakane 470 HT-400 VE,Vectorply E-QX 4800,0,49.6,0,23.9,0,4.84,Not specified,,,J2-3W-KN,338.0,,,0.017,23.2,2.16,1.0,0.53,,
J2,[0/45/90/-45]4,53.0,VE,Derakane 470 HT-400 VE,Vectorply E-QX 4800,0,49.6,0,23.9,0,4.88,Not specified,,,J2-4W-KN,343.0,,,0.017,21.8,2.37,1.0,0.46,,
J2,[0/45/90/-45]4,53.9,VE,Derakane 470 HT-400 VE,Vectorply E-QX 4800,0,49.6,0,23.9,0,4.8,Not specified,,,J2-5W-KN,336.0,,,0.017,22.3,2.31,1.0,0.51,,
J2,[0/45/90/-45]4,53.9,VE,Derakane 470 HT-400 VE,Vectorply E-QX 4800,0,49.6,0,23.9,0,4.8,Not specified,,,J2-232-T,344.0,,,0.0254,22.4,2.59,1.0,0.0,,
J2,[0/45/90/-45]4,53.5,VE,Derakane 470 HT-400 VE,Vectorply E-QX 4800,0,49.6,0,23.9,0,4.84,Not specified,,,J2-234-T,332.0,,,0.0254,22.1,3.0,1.0,0.0,,
J2,[0/45/90/-45]4,54.4,VE,Derakane 470 HT-400 VE,Vectorply E-QX 4800,0,49.6,0,23.9,0,4.76,Not specified,,,J2-236-T,330.0,,,0.0254,20.1,3.1,1.0,0.0,,
J2,[0/45/90/-45]4,54.1,VE,Derakane 470 HT-400 VE,Vectorply E-QX 4800,0,49.6,0,23.9,0,4.78,Not specified,,,J2-238-T,352.0,,,0.0254,21.7,2.66,1.0,0.0,,
J2,[0/45/90/-45]4,54.8,VE,Derakane 470 HT-400 VE,Vectorply E-QX 4800,0,49.6,0,23.9,0,4.72,Not specified,,,J2-240-T,332.0,,,0.0254,22.0,2.4,1.0,0.0,,
J3,[0/45/90/-45]4,53.8,Epoxy,Applied Poleramic SC18,Vectorply E-QX 4800,0,49.6,0,23.9,0,4.9,Not specified,,,J3-300-L,319.0,,,0.0254,20.0,2.3,1.0,0.0,,
J3,[0/45/90/-45]4,53.0,Epoxy,Applied Poleramic SC18,Vectorply E-QX 4800,0,49.6,0,23.9,0,4.98,Not specified,,,J3-302-L,353.0,,,0.0254,21.6,2.48,1.0,0.0,,
J3,[0/45/90/-45]4,54.9,Epoxy,Applied Poleramic SC18,Vectorply E-QX 4800,0,49.6,0,23.9,0,4.8,Not specified,,,J3-304-L,342.0,,,0.0254,19.8,2.41,1.0,0.0,,
J3,[0/45/90/-45]4,51.9,Epoxy,Applied Poleramic SC18,Vectorply E-QX 4800,0,49.6,0,23.9,0,5.08,Not specified,,,J3-306-L,357.0,,,0.0254,22.6,2.45,1.0,0.0,,
J3,[0/45/90/-45]4,53.7,Epoxy,Applied Poleramic SC18,Vectorply E-QX 4800,0,49.6,0,23.9,0,4.91,Not specified,,,J3-308-L,348.0,,,0.0254,21.8,2.23,1.0,0.0,,
J3,[0/45/90/-45]4,55.5,Epoxy,Applied Poleramic SC18,Vectorply E-QX 4800,0,49.6,0,23.9,0,4.75,Not specified,,,J3-316-L,138.0,13.8,0.1,1.0,20.3,0.72,111731.0,0.0,,
J3,[0/45/90/-45]4,54.5,Epoxy,Applied Poleramic SC18,Vectorply E-QX 4800,0,49.6,0,23.9,0,4.84,Not specified,,,J3-318-L,138.0,13.8,0.1,1.5,20.1,0.74,54685.0,0.0,,
J3,[0/45/90/-45]4,54.5,Epoxy,Applied Poleramic SC18,Vectorply E-QX 4800,0,49.6,0,23.9,0,4.84,Not specified,,,J3-310-L,138.0,13.8,0.1,1.5,20.1,0.74,31377.0,0.0,,
J3,[0/45/90/-45]4,52.2,Epoxy,Applied Poleramic SC18,Vectorply E-QX 4800,0,49.6,0,23.9,0,5.05,Not specified,,,J3-6-KN,333.0,,,0.017,21.8,2.53,1.0,0.0,,
J3,[0/45/90/-45]4,52.0,Epoxy,Applied Poleramic SC18,Vectorply E-QX 4800,0,49.6,0,23.9,0,5.07,Not specified,,,J3-7-KN,323.0,,,0.017,20.6,2.68,1.0,0.0,,
J3,[0/45/90/-45]4,52.7,Epoxy,Applied Poleramic SC18,Vectorply E-QX 4800,0,49.6,0,23.9,0,5.0,Not specified,,,J3-8-KN,333.0,,,0.017,25.2,2.37,1.0,0.0,,
J3,[0/45/90/-45]4,53.1,Epoxy,Applied Poleramic SC18,Vectorply E-QX 4800,0,49.6,0,23.9,0,4.97,Not specified,,,J3-311-LW,192.0,,,0.0254,19.9,1.22,1.0,0.76,,
J3,[0/45/90/-45]4,51.5,Epoxy,Applied Poleramic SC18,Vectorply E-QX 4800,0,49.6,0,23.9,0,5.12,Not specified,,,J3-313-LW,176.0,,,0.0254,22.9,1.02,1.0,0.76,,
J3,[0/45/90/-45]4,52.0,Epoxy,Applied Poleramic SC18,Vectorply E-QX 4800,0,49.6,0,23.9,0,5.07,Not specified,,,J3-315-LW,191.0,,,0.0254,18.8,1.29,1.0,0.76,,
J3,[0/45/90/-45]4,52.5,Epoxy,Applied Poleramic SC18,Vectorply E-QX 4800,0,49.6,0,23.9,0,5.02,Not specified,,,J3-317-LW,193.0,,,0.0254,20.8,1.25,1.0,0.76,,
J3,[0/45/90/-45]4,54.4,Epoxy,Applied Poleramic SC18,Vectorply E-QX 4800,0,49.6,0,23.9,0,4.85,Not specified,,,J3-319-LW,194.0,,,0.0254,21.4,1.21,1.0,0.76,,
J3,[0/45/90/-45]4,53.8,Epoxy,Applied Poleramic SC18,Vectorply E-QX 4800,0,49.6,0,23.9,0,4.9,Not specified,,,J3-309-LW,138.0,13.8,0.1,1.5,20.6,0.75,3819.0,0.94,,
J3,[0/45/90/-45]4,55.5,Epoxy,Applied Poleramic SC18,Vectorply E-QX 4800,0,49.6,0,23.9,0,4.75,Not specified,,,J3-305-LW,138.0,13.8,0.1,1.0,20.0,0.77,4223.0,0.94,,
J3,[0/45/90/-45]4,53.5,Epoxy,Applied Poleramic SC18,Vectorply E-QX 4800,0,49.6,0,23.9,0,4.93,Not specified,,,J3-301-LW,138.0,13.8,0.1,1.5,20.8,0.75,4435.0,0.94,,
J3,[0/45/90/-45]4,54.5,Epoxy,Applied Poleramic SC18,Vectorply E-QX 4800,0,49.6,0,23.9,0,4.84,Not specified,,,J3-307-LW,103.0,10.3,0.1,1.5,19.4,0.57,300000.0,0.94,,
J3,[0/45/90/-45]4,54.9,Epoxy,Applied Poleramic SC18,Vectorply E-QX 4800,0,49.6,0,23.9,0,4.8,Not specified,,,J3-303-LW,103.0,10.3,0.1,2.5,19.4,0.58,850000.0,0.94,,
J3,[0/45/90/-45]4,51.9,Epoxy,Applied Poleramic SC18,Vectorply E-QX 4800,0,49.6,0,23.9,0,5.08,Not specified,,,J3-3W-KN,204.0,,,0.017,21.0,1.19,1.0,0.61,,
J3,[0/45/90/-45]4,52.0,Epoxy,Applied Poleramic SC18,Vectorply E-QX 4800,0,49.6,0,23.9,0,5.07,Not specified,,,J3-4W-KN,193.0,,,0.017,21.3,1.09,1.0,0.59,,
J3,[0/45/90/-45]4,53.2,Epoxy,Applied Poleramic SC18,Vectorply E-QX 4800,0,49.6,0,23.9,0,4.96,Not specified,,,J3-5W-KN,192.0,,,0.017,22.2,1.11,1.0,0.57,,
J3,[0/45/90/-45]4,63.5,Epoxy,Applied Poleramic SC18,Vectorply E-QX 4800,0,49.6,0,23.9,0,4.15,Not specified,,,J3-326-T,402.0,,,0.0254,21.1,2.76,1.0,0.0,,
J3,[0/45/90/-45]4,52.4,Epoxy,Applied Poleramic SC18,Vectorply E-QX 4800,0,49.6,0,23.9,0,5.03,Not specified,,,J3-328-T,318.0,,,0.0254,21.9,2.3,1.0,0.0,,
J3,[0/45/90/-45]4,53.5,Epoxy,Applied Poleramic SC18,Vectorply E-QX 4800,0,49.6,0,23.9,0,4.93,Not specified,,,J3-330-T,324.0,,,0.0254,22.1,2.2,1.0,0.0,,
J3,[0/45/90/-45]4,52.2,Epoxy,Applied Poleramic SC18,Vectorply E-QX 4800,0,49.6,0,23.9,0,5.05,Not specified,,,J3-332-T,332.0,,,0.0254,23.1,2.25,1.0,0.0,,
J3,[0/45/90/-45]4,54.5,Epoxy,Applied Poleramic SC18,Vectorply E-QX 4800,0,49.6,0,23.9,0,4.84,Not specified,,,J3-334-T,320.0,,,0.0254,23.1,2.2,1.0,0.0,,
J4,[(0/90)(45/-45)]4,59.4,VE,Derakane 470 HT-400 VE,OCV WR27TW/3600,0,50,0,24.85,0,4.74,Not specified,,,J4-400-L,269.0,,,0.0254,24.7,1.61,1.0,0.0,,
J4,[(0/90)(45/-45)]4,56.9,VE,Derakane 470 HT-400 VE,OCV WR27TW/3600,0,50,0,24.85,0,4.95,Not specified,,,J4-402-L,274.0,,,0.0254,25.5,1.33,1.0,0.0,,
J4,[(0/90)(45/-45)]4,57.9,VE,Derakane 470 HT-400 VE,OCV WR27TW/3600,0,50,0,24.85,0,4.86,Not specified,,,J4-404-L,275.0,,,0.0254,28.2,1.59,1.0,0.0,,
J4,[(0/90)(45/-45)]4,58.9,VE,Derakane 470 HT-400 VE,OCV WR27TW/3600,0,50,0,24.85,0,4.78,Not specified,,,J4-406-L,281.0,,,0.0254,27.2,1.55,1.0,0.0,,
J4,[(0/90)(45/-45)]4,59.1,VE,Derakane 470 HT-400 VE,OCV WR27TW/3600,0,50,0,24.85,0,4.76,Not specified,,,J4-408-L,282.0,,,0.0254,27.7,1.52,1.0,0.0,,
J4,[(0/90)(45/-45)]4,58.9,VE,Derakane 470 HT-400 VE,OCV WR27TW/3600,0,50,0,24.85,0,4.78,Not specified,,,J4-418-L,121.0,12.1,0.1,1.5,24.3,0.55,63354.0,0.0,,
J4,[(0/90)(45/-45)]4,58.0,VE,Derakane 470 HT-400 VE,OCV WR27TW/3600,0,50,0,24.85,0,4.85,Not specified,,,J4-414-L,121.0,12.1,0.1,1.5,24.4,0.48,47761.0,0.0,,
J4,[(0/90)(45/-45)]4,59.8,VE,Derakane 470 HT-400 VE,OCV WR27TW/3600,0,50,0,24.85,0,4.71,Not specified,,,J4-416-L,138.0,13.8,0.1,1.0,28.3,0.49,21771.0,0.0,,
J4,[(0/90)(45/-45)]4,58.0,VE,Derakane 470 HT-400 VE,OCV WR27TW/3600,0,50,0,24.85,0,4.85,Not specified,,,J4-412-L,138.0,13.8,0.1,1.5,25.6,0.67,17721.0,0.0,,
J4,[(0/90)(45/-45)]4,57.3,VE,Derakane 470 HT-400 VE,OCV WR27TW/3600,0,50,0,24.85,0,4.91,Not specified,,,J4-140-L,138.0,13.8,0.1,1.5,26.8,0.6,14012.0,0.0,,
J4,[(0/90)(45/-45)]4,58.9,VE,Derakane 470 HT-400 VE,OCV WR27TW/3600,0,50,0,24.85,0,4.78,Not specified,,,J4-1-KN,291.0,,,0.017,24.3,2.4,1.0,0.0,,
J4,[(0/90)(45/-45)]4,58.2,VE,Derakane 470 HT-400 VE,OCV WR27TW/3600,0,50,0,24.85,0,4.84,Not specified,,,J4-2-KN,294.0,,,0.017,24.3,2.26,1.0,0.0,,
J4,[(0/90)(45/-45)]4,52.9,VE,Derakane 470 HT-400 VE,OCV WR27TW/3600,0,50,0,24.85,0,5.32,Not specified,,,J4-6-KN,260.0,,,0.017,19.2,2.19,1.0,0.0,,
J4,[(0/90)(45/-45)]4,58.6,VE,Derakane 470 HT-400 VE,OCV WR27TW/3600,0,50,0,24.85,0,4.8,Not specified,,,J4-411-LW,301.0,,,0.0254,27.6,1.71,1.0,0.36,,
J4,[(0/90)(45/-45)]4,57.4,VE,Derakane 470 HT-400 VE,OCV WR27TW/3600,0,50,0,24.85,0,4.9,Not specified,,,J4-413-LW,285.0,,,0.0254,27.1,1.68,1.0,0.36,,
J4,[(0/90)(45/-45)]4,59.3,VE,Derakane 470 HT-400 VE,OCV WR27TW/3600,0,50,0,24.85,0,4.75,Not specified,,,J4-415-LW,306.0,,,0.0254,28.1,1.68,1.0,0.36,,
J4,[(0/90)(45/-45)]4,57.7,VE,Derakane 470 HT-400 VE,OCV WR27TW/3600,0,50,0,24.85,0,4.88,Not specified,,,J4-417-LW,286.0,,,0.0254,25.6,1.63,1.0,0.36,,
J4,[(0/90)(45/-45)]4,58.9,VE,Derakane 470 HT-400 VE,OCV WR27TW/3600,0,50,0,24.85,0,4.78,Not specified,,,J4-419-LW,299.0,,,0.0254,27.0,1.69,1.0,0.36,,
J4,[(0/90)(45/-45)]4,59.3,VE,Derakane 470 HT-400 VE,OCV WR27TW/3600,0,50,0,24.85,0,4.75,Not specified,,,J4-405-LW,138.0,13.8,0.1,1.5,26.8,0.52,29171.0,0.43,,
J4,[(0/90)(45/-45)]4,58.3,VE,Derakane 470 HT-400 VE,OCV WR27TW/3600,0,50,0,24.85,0,4.83,Not specified,,,J4-403-LW,138.0,13.8,0.1,2.0,25.3,0.62,47913.0,0.43,,
J4,[(0/90)(45/-45)]4,58.3,VE,Derakane 470 HT-400 VE,OCV WR27TW/3600,0,50,0,24.85,0,4.83,Not specified,,,J4-401-LW,138.0,13.8,0.1,1.5,26.3,0.54,32037.0,0.43,,
J4,[(0/90)(45/-45)]4,58.5,VE,Derakane 470 HT-400 VE,OCV WR27TW/3600,0,50,0,24.85,0,4.81,Not specified,,,J4-3W-KN,306.0,,,0.017,27.4,1.94,1.0,0.4,,
J4,[(0/90)(45/-45)]4,58.3,VE,Derakane 470 HT-400 VE,OCV WR27TW/3600,0,50,0,24.85,0,4.83,Not specified,,,J4-4W-KN,300.0,,,0.017,24.1,1.97,1.0,0.4,,
J4,[(0/90)(45/-45)]4,58.2,VE,Derakane 470 HT-400 VE,OCV WR27TW/3600,0,50,0,24.85,0,4.84,Not specified,,,J4-5W-KN,297.0,,,0.017,24.7,1.93,1.0,0.48,,
J5,[(0/90)(45/-45)]4,58.4,Epoxy,Applied Poleramic SC18,OCV WR27TW/3600,0,50,0,24.85,0,4.84,Not specified,,,J5-500-L,306.0,,,0.0254,25.2,1.69,1.0,0.0,,
J5,[(0/90)(45/-45)]4,58.5,Epoxy,Applied Poleramic SC18,OCV WR27TW/3600,0,50,0,24.85,0,4.83,Not specified,,,J5-502-L,301.0,,,0.0254,25.0,1.85,1.0,0.0,,
J5,[(0/90)(45/-45)]4,58.7,Epoxy,Applied Poleramic SC18,OCV WR27TW/3600,0,50,0,24.85,0,4.81,Not specified,,,J5-504-L,303.0,,,0.0254,24.7,1.81,1.0,0.0,,
J5,[(0/90)(45/-45)]4,59.1,Epoxy,Applied Poleramic SC18,OCV WR27TW/3600,0,50,0,24.85,0,4.78,Not specified,,,J5-506-L,310.0,,,0.0254,25.0,1.8,1.0,0.0,,
J5,[(0/90)(45/-45)]4,60.0,Epoxy,Applied Poleramic SC18,OCV WR27TW/3600,0,50,0,24.85,0,4.71,Not specified,,,J5-508-L,312.0,,,0.0254,23.7,1.82,1.0,0.0,,
J5,[(0/90)(45/-45)]4,59.9,Epoxy,Applied Poleramic SC18,OCV WR27TW/3600,0,50,0,24.85,0,4.72,Not specified,,,J5-514-L,172.0,17.2,0.1,1.5,22.7,0.96,14146.0,0.0,,
J5,[(0/90)(45/-45)]4,60.1,Epoxy,Applied Poleramic SC18,OCV WR27TW/3600,0,50,0,24.85,0,4.7,Not specified,,,J5-516-L,172.0,17.2,0.1,1.5,23.5,0.98,19608.0,0.0,,
J5,[(0/90)(45/-45)]4,59.9,Epoxy,Applied Poleramic SC18,OCV WR27TW/3600,0,50,0,24.85,0,4.72,Not specified,,,J5-512-L,172.0,17.2,0.1,1.5,23.2,0.94,19918.0,0.0,,
J5,[(0/90)(45/-45)]4,59.9,Epoxy,Applied Poleramic SC18,OCV WR27TW/3600,0,50,0,24.85,0,4.72,Not specified,,,J5-510-L,138.0,13.8,0.1,1.5,24.8,0.65,166206.0,0.0,,
J5,[(0/90)(45/-45)]4,58.0,Epoxy,Applied Poleramic SC18,OCV WR27TW/3600,0,50,0,24.85,0,4.87,Not specified,,,J5-6-KN,290.0,,,0.017,24.6,1.88,1.0,0.0,,
J5,[(0/90)(45/-45)]4,57.0,Epoxy,Applied Poleramic SC18,OCV WR27TW/3600,0,50,0,24.85,0,4.96,Not specified,,,J5-7-KN,296.0,,,0.017,24.4,1.86,1.0,0.0,,
J5,[(0/90)(45/-45)]4,60.1,Epoxy,Applied Poleramic SC18,OCV WR27TW/3600,0,50,0,24.85,0,4.7,Not specified,,,J5-511-LW,274.0,,,0.0254,25.6,1.74,1.0,0.57,,
J5,[(0/90)(45/-45)]4,59.3,Epoxy,Applied Poleramic SC18,OCV WR27TW/3600,0,50,0,24.85,0,4.76,Not specified,,,J5-513-LW,270.0,,,0.0254,27.0,1.8,1.0,0.57,,
J5,[(0/90)(45/-45)]4,59.1,Epoxy,Applied Poleramic SC18,OCV WR27TW/3600,0,50,0,24.85,0,4.78,Not specified,,,J5-515-LW,277.0,,,0.0254,24.8,1.64,1.0,0.57,,
J5,[(0/90)(45/-45)]4,59.0,Epoxy,Applied Poleramic SC18,OCV WR27TW/3600,0,50,0,24.85,0,4.79,Not specified,,,J5-517-LW,278.0,,,0.0254,24.7,1.83,1.0,0.57,,
J5,[(0/90)(45/-45)]4,59.0,Epoxy,Applied Poleramic SC18,OCV WR27TW/3600,0,50,0,24.85,0,4.79,Not specified,,,J5-519-LW,269.0,,,0.0254,25.4,1.54,1.0,0.57,,
J5,[(0/90)(45/-45)]4,59.5,Epoxy,Applied Poleramic SC18,OCV WR27TW/3600,0,50,0,24.85,0,4.75,Not specified,,,J5-505-LW,172.0,17.2,0.1,1.5,23.5,0.92,33709.0,0.7,,
J5,[(0/90)(45/-45)]4,59.5,Epoxy,Applied Poleramic SC18,OCV WR27TW/3600,0,50,0,24.85,0,4.75,Not specified,,,J5-503-LW,172.0,17.2,0.1,1.5,25.6,0.87,14836.0,0.7,,
J5,[(0/90)(45/-45)]4,60.2,Epoxy,Applied Poleramic SC18,OCV WR27TW/3600,0,50,0,24.85,0,4.69,Not specified,,,J5-501-LW,172.0,17.2,0.1,1.5,25.2,0.87,26226.0,0.7,,
J5,[(0/90)(45/-45)]4,59.1,Epoxy,Applied Poleramic SC18,OCV WR27TW/3600,0,50,0,24.85,0,4.78,Not specified,,,J5-3W-KN,285.0,,,0.017,24.5,1.7,1.0,0.46,,
J5,[(0/90)(45/-45)]4,58.5,Epoxy,Applied Poleramic SC18,OCV WR27TW/3600,0,50,0,24.85,0,4.83,Not specified,,,J5-4W-KN,283.0,,,0.017,24.2,1.68,1.0,0.47,,
J5,[(0/90)(45/-45)]4,59.1,Epoxy,Applied Poleramic SC18,OCV WR27TW/3600,0,50,0,24.85,0,4.78,Not specified,,,J5-5W-KN,304.0,,,0.017,24.6,1.87,1.0,0.5,,
J6,[(0/90)(45/-45)]4,61.2,Epoxy,Applied Poleramic SC18,"TPI 4582 (2x2 twill),  T700 12K 670 gsm",0,50,0,25,0,4.99,Not specified,,,J6-602-L,425.0,,,0.0254,46.3,0.93,1.0,0.0,,
J6,[(0/90)(45/-45)]4,60.8,Epoxy,Applied Poleramic SC18,"TPI 4582 (2x2 twill),  T700 12K 670 gsm",0,50,0,25,0,5.02,Not specified,,,J6-604-L,441.0,,,0.0254,47.2,1.03,1.0,0.0,,
J6,[(0/90)(45/-45)]4,61.8,Epoxy,Applied Poleramic SC18,"TPI 4582 (2x2 twill),  T700 12K 670 gsm",0,50,0,25,0,4.94,Not specified,,,J6-606-L,391.0,,,0.0254,50.0,0.76,1.0,0.0,,
J6,[(0/90)(45/-45)]4,61.2,Epoxy,Applied Poleramic SC18,"TPI 4582 (2x2 twill),  T700 12K 670 gsm",0,50,0,25,0,4.99,Not specified,,,J6-608-L,425.0,,,0.0254,47.2,0.93,1.0,0.0,,
J6,[(0/90)(45/-45)]4,60.8,Epoxy,Applied Poleramic SC18,"TPI 4582 (2x2 twill),  T700 12K 670 gsm",0,50,0,25,0,5.02,Not specified,,,J6-610-L,375.0,,,0.0254,50.4,0.79,1.0,0.0,,
J6,[(0/90)(45/-45)]4,61.9,Epoxy,Applied Poleramic SC18,"TPI 4582 (2x2 twill),  T700 12K 670 gsm",0,50,0,25,0,4.93,Not specified,,,J6-620-L,207.0,20.7,0.1,1.5,46.6,0.448,18000.0,0.0,,
J6,[(0/90)(45/-45)]4,62.3,Epoxy,Applied Poleramic SC18,"TPI 4582 (2x2 twill),  T700 12K 670 gsm",0,50,0,25,0,4.9,Not specified,,,J6-622-L,276.0,27.6,0.1,1.0,39.5,0.67,1.0,0.0,,
J6,[(0/90)(45/-45)]4,61.8,Epoxy,Applied Poleramic SC18,"TPI 4582 (2x2 twill),  T700 12K 670 gsm",0,50,0,25,0,4.94,Not specified,,,J6-626-L,331.0,33.1,0.1,1.0,43.6,0.74,61482.0,0.0,,
J6,[(0/90)(45/-45)]4,61.8,Epoxy,Applied Poleramic SC18,"TPI 4582 (2x2 twill),  T700 12K 670 gsm",0,50,0,25,0,4.94,Not specified,,,J6-614-L,331.0,33.1,0.1,1.0,43.4,0.78,64003.0,0.0,,
J6,[(0/90)(45/-45)]4,62.2,Epoxy,Applied Poleramic SC18,"TPI 4582 (2x2 twill),  T700 12K 670 gsm",0,50,0,25,0,4.91,Not specified,,,J6-612-L,331.0,33.1,0.1,1.0,40.7,0.8,63962.0,0.0,,
J6,[(0/90)(45/-45)]4,61.7,Epoxy,Applied Poleramic SC18,"TPI 4582 (2x2 twill),  T700 12K 670 gsm",0,50,0,25,0,4.95,Not specified,,,J6-615-LW,449.0,,,0.0254,46.7,2.1,1.0,0.67,,
J6,[(0/90)(45/-45)]4,61.2,Epoxy,Applied Poleramic SC18,"TPI 4582 (2x2 twill),  T700 12K 670 gsm",0,50,0,25,0,4.99,Not specified,,,J6-617-LW,449.0,,,0.0254,45.1,2.0,1.0,0.67,,
J6,[(0/90)(45/-45)]4,60.7,Epoxy,Applied Poleramic SC18,"TPI 4582 (2x2 twill),  T700 12K 670 gsm",0,50,0,25,0,5.03,Not specified,,,J6-619-LW,451.0,,,0.0254,43.9,1.8,1.0,0.67,,
J6,[(0/90)(45/-45)]4,61.1,Epoxy,Applied Poleramic SC18,"TPI 4582 (2x2 twill),  T700 12K 670 gsm",0,50,0,25,0,5.0,Not specified,,,J6-621-LW,444.0,,,0.0254,47.6,2.0,1.0,0.67,,
J6,[(0/90)(45/-45)]4,61.1,Epoxy,Applied Poleramic SC18,"TPI 4582 (2x2 twill),  T700 12K 670 gsm",0,50,0,25,0,5.0,Not specified,,,J6-623-LW,429.0,,,0.0254,43.1,1.9,1.0,0.67,,
J6,[(0/90)(45/-45)]4,61.7,Epoxy,Applied Poleramic SC18,"TPI 4582 (2x2 twill),  T700 12K 670 gsm",0,50,0,25,0,4.95,Not specified,,,J6-613-LW,172.0,17.2,0.1,1.5,44.0,0.4,9000.0,0.83,,
J6,[(0/90)(45/-45)]4,61.9,Epoxy,Applied Poleramic SC18,"TPI 4582 (2x2 twill),  T700 12K 670 gsm",0,50,0,25,0,4.93,Not specified,,,J6-601-LW,172.0,17.2,0.1,1.5,43.3,0.41,8000.0,0.83,,
J6,[(0/90)(45/-45)]4,61.4,Epoxy,Applied Poleramic SC18,"TPI 4582 (2x2 twill),  T700 12K 670 gsm",0,50,0,25,0,4.97,Not specified,,,J6-611-LW,207.0,20.7,0.1,1.5,42.7,0.47,5000.0,0.83,,
J6,[(0/90)(45/-45)]4,61.8,Epoxy,Applied Poleramic SC18,"TPI 4582 (2x2 twill),  T700 12K 670 gsm",0,50,0,25,0,4.94,Not specified,,,J6-609-LW,155.0,15.5,0.1,2.0,41.1,0.36,150000.0,0.83,,
J6,[(0/90)(45/-45)]4,62.2,Epoxy,Applied Poleramic SC18,"TPI 4582 (2x2 twill),  T700 12K 670 gsm",0,50,0,25,0,4.91,Not specified,,,J6-624-LW,138.0,13.8,0.1,2.5,42.0,0.33,675000.0,0.83,,
J7,[0/45/90/-45]8,59.2,Epoxy,Applied Poleramic SC18,"Vectorply C-QX 2300 778 gsm,   T700 12K Quad",0,51.4,0,24.3,0,5.7,Not specified,,,J7-700-L,837.0,,,0.0254,48.9,1.7,1.0,0.0,,
J7,[0/45/90/-45]8,59.7,Epoxy,Applied Poleramic SC18,"Vectorply C-QX 2300 778 gsm,   T700 12K Quad",0,51.4,0,24.3,0,5.65,Not specified,,,J7-702-L,847.0,,,0.0254,51.2,1.74,1.0,0.0,,
J7,[0/45/90/-45]8,60.3,Epoxy,Applied Poleramic SC18,"Vectorply C-QX 2300 778 gsm,   T700 12K Quad",0,51.4,0,24.3,0,5.6,Not specified,,,J7-704-L,829.0,,,0.0254,49.9,1.79,1.0,0.0,,
J7,[0/45/90/-45]8,60.4,Epoxy,Applied Poleramic SC18,"Vectorply C-QX 2300 778 gsm,   T700 12K Quad",0,51.4,0,24.3,0,5.59,Not specified,,,J7-706-L,876.0,,,0.0254,57.2,1.6,1.0,0.0,,
J7,[0/45/90/-45]8,59.3,Epoxy,Applied Poleramic SC18,"Vectorply C-QX 2300 778 gsm,   T700 12K Quad",0,51.4,0,24.3,0,5.69,Not specified,,,J7-708-L,854.0,,,0.0254,53.2,1.68,1.0,0.0,,
J7,[0/45/90/-45]8,60.4,Epoxy,Applied Poleramic SC18,"Vectorply C-QX 2300 778 gsm,   T700 12K Quad",0,51.4,0,24.3,0,5.59,Not specified,,,J7-720-L,276.0,27.6,0.1,1.5,42.4,0.62,50000.0,0.0,,
J7,[0/45/90/-45]8,60.4,Epoxy,Applied Poleramic SC18,"Vectorply C-QX 2300 778 gsm,   T700 12K Quad",0,51.4,0,24.3,0,5.59,Not specified,,,J7-718-L,345.0,34.5,0.1,1.5,45.2,0.77,15000.0,0.0,,
J7,[0/45/90/-45]8,59.9,Epoxy,Applied Poleramic SC18,"Vectorply C-QX 2300 778 gsm,   T700 12K Quad",0,51.4,0,24.3,0,5.63,Not specified,,,J7-716-L,517.0,51.7,0.1,1.0,43.0,1.2,7.0,0.0,,
J7,[0/45/90/-45]8,59.4,Epoxy,Applied Poleramic SC18,"Vectorply C-QX 2300 778 gsm,   T700 12K Quad",0,51.4,0,24.3,0,5.68,Not specified,,,J7-712-L,586.0,58.6,0.1,1.0,44.5,1.33,2.0,0.0,,
J7,[0/45/90/-45]8,59.6,Epoxy,Applied Poleramic SC18,"Vectorply C-QX 2300 778 gsm,   T700 12K Quad",0,51.4,0,24.3,0,5.66,Not specified,,,J7-710-L,655.0,65.5,0.1,1.0,43.2,1.36,10.0,0.0,,
J7,[0/45/90/-45]8,58.4,Epoxy,Applied Poleramic SC18,"Vectorply C-QX 2300 778 gsm,   T700 12K Quad",0,51.4,0,24.3,0,5.78,Not specified,,,J7-711-LW,723.0,,,0.0254,49.4,1.51,1.0,0.88,,
J7,[0/45/90/-45]8,58.5,Epoxy,Applied Poleramic SC18,"Vectorply C-QX 2300 778 gsm,   T700 12K Quad",0,51.4,0,24.3,0,5.77,Not specified,,,J7-713-LW,662.0,,,0.0254,45.0,1.57,1.0,0.88,,
J7,[0/45/90/-45]8,59.8,Epoxy,Applied Poleramic SC18,"Vectorply C-QX 2300 778 gsm,   T700 12K Quad",0,51.4,0,24.3,0,5.64,Not specified,,,J7-715-LW,749.0,,,0.0254,50.9,1.59,1.0,0.88,,
J7,[0/45/90/-45]8,58.9,Epoxy,Applied Poleramic SC18,"Vectorply C-QX 2300 778 gsm,   T700 12K Quad",0,51.4,0,24.3,0,5.73,Not specified,,,J7-717-LW,771.0,,,0.0254,46.3,1.72,1.0,0.88,,
J7,[0/45/90/-45]8,58.3,Epoxy,Applied Poleramic SC18,"Vectorply C-QX 2300 778 gsm,   T700 12K Quad",0,51.4,0,24.3,0,5.79,Not specified,,,J7-719-LW,705.0,,,0.0254,51.1,1.49,1.0,0.88,,
J7,[0/45/90/-45]8,59.6,Epoxy,Applied Poleramic SC18,"Vectorply C-QX 2300 778 gsm,   T700 12K Quad",0,51.4,0,24.3,0,5.66,Not specified,,,J7-721-LW,276.0,27.6,0.1,2.0,43.6,0.62,85000.0,1.07,,
J7,[0/45/90/-45]8,60.3,Epoxy,Applied Poleramic SC18,"Vectorply C-QX 2300 778 gsm,   T700 12K Quad",0,51.4,0,24.3,0,5.6,Not specified,,,J7-705-LW,276.0,27.6,0.1,1.5,41.9,0.63,25000.0,1.07,,
J7,[0/45/90/-45]8,59.9,Epoxy,Applied Poleramic SC18,"Vectorply C-QX 2300 778 gsm,   T700 12K Quad",0,51.4,0,24.3,0,5.63,Not specified,,,J7-709-LW,276.0,27.6,0.1,1.5,43.9,0.62,50000.0,1.07,,
J7,[0/45/90/-45]8,59.8,Epoxy,Applied Poleramic SC18,"Vectorply C-QX 2300 778 gsm,   T700 12K Quad",0,51.4,0,24.3,0,5.64,Not specified,,,J7-707-LW,241.0,24.1,0.1,1.5,45.3,0.53,33000.0,1.07,,
J8,[(0/90)(45/-45)]4,60.1,VE,Derakane 470 HT-400 VE,"TPI 4582 (2x2 twill),  T700 12K 670 gsm",0,50,0,25,0,4.99,Not specified,,,J8-802-L,602.0,,,0.0254,40.3,1.94,1.0,0.0,,
J8,[(0/90)(45/-45)]4,60.0,VE,Derakane 470 HT-400 VE,"TPI 4582 (2x2 twill),  T700 12K 670 gsm",0,50,0,25,0,5.0,Not specified,,,J8-804-L,582.0,,,0.0254,43.9,1.74,1.0,0.0,,
J8,[(0/90)(45/-45)]4,60.1,VE,Derakane 470 HT-400 VE,"TPI 4582 (2x2 twill),  T700 12K 670 gsm",0,50,0,25,0,4.99,Not specified,,,J8-806-L,566.0,,,0.0254,39.9,2.05,1.0,0.0,,
J8,[(0/90)(45/-45)]4,59.8,VE,Derakane 470 HT-400 VE,"TPI 4582 (2x2 twill),  T700 12K 670 gsm",0,50,0,25,0,5.02,Not specified,,,J8-808-L,568.0,,,0.0254,40.7,2.15,1.0,0.0,,
J8,[(0/90)(45/-45)]4,59.8,VE,Derakane 470 HT-400 VE,"TPI 4582 (2x2 twill),  T700 12K 670 gsm",0,50,0,25,0,5.02,Not specified,,,J8-810-L,600.0,,,0.0254,45.1,1.97,1.0,0.0,,
J8,[(0/90)(45/-45)]4,60.0,VE,Derakane 470 HT-400 VE,"TPI 4582 (2x2 twill),  T700 12K 670 gsm",0,50,0,25,0,5.0,Not specified,,,J8-820-L,138.0,13.8,0.1,2.0,38.5,0.28,10000.0,0.0,,
J8,[(0/90)(45/-45)]4,60.4,VE,Derakane 470 HT-400 VE,"TPI 4582 (2x2 twill),  T700 12K 670 gsm",0,50,0,25,0,4.97,Not specified,,,J8-818-L,138.0,13.8,0.1,2.5,42.5,0.34,15000.0,0.0,,
J8,[(0/90)(45/-45)]4,60.4,VE,Derakane 470 HT-400 VE,"TPI 4582 (2x2 twill),  T700 12K 670 gsm",0,50,0,25,0,4.97,Not specified,,,J8-816-L,172.0,17.2,0.1,2.0,38.4,0.48,1000.0,0.0,,
J8,[(0/90)(45/-45)]4,60.1,VE,Derakane 470 HT-400 VE,"TPI 4582 (2x2 twill),  T700 12K 670 gsm",0,50,0,25,0,4.99,Not specified,,,J8-814-L,276.0,27.6,0.1,1.5,37.5,0.74,1.0,0.0,,
J8,[(0/90)(45/-45)]4,60.1,VE,Derakane 470 HT-400 VE,"TPI 4582 (2x2 twill),  T700 12K 670 gsm",0,50,0,25,0,4.99,Not specified,,,J8-812-L,414.0,41.4,0.1,1.0,38.3,1.08,2.0,0.0,,
J8,[(0/90)(45/-45)]4,60.1,VE,Derakane 470 HT-400 VE,"TPI 4582 (2x2 twill),  T700 12K 670 gsm",0,50,0,25,0,4.99,Not specified,,,J8-809-LW,534.0,,,0.0254,41.9,2.0,1.0,0.55,,
J8,[(0/90)(45/-45)]4,59.8,VE,Derakane 470 HT-400 VE,"TPI 4582 (2x2 twill),  T700 12K 670 gsm",0,50,0,25,0,5.02,Not specified,,,J8-819-LW,505.0,,,0.0254,45.4,1.9,1.0,0.55,,
J8,[(0/90)(45/-45)]4,60.0,VE,Derakane 470 HT-400 VE,"TPI 4582 (2x2 twill),  T700 12K 670 gsm",0,50,0,25,0,5.0,Not specified,,,J8-823-LW,520.0,,,0.0254,42.7,2.2,1.0,0.55,,
J8,[(0/90)(45/-45)]4,60.1,VE,Derakane 470 HT-400 VE,"TPI 4582 (2x2 twill),  T700 12K 670 gsm",0,50,0,25,0,4.99,Not specified,,,J8-825-LW,522.0,,,0.0254,40.3,1.9,1.0,0.55,,
J8,[(0/90)(45/-45)]4,60.4,VE,Derakane 470 HT-400 VE,"TPI 4582 (2x2 twill),  T700 12K 670 gsm",0,50,0,25,0,4.97,Not specified,,,J8-833-LW,520.0,,,0.0254,49.3,1.8,1.0,0.55,,
J8,[(0/90)(45/-45)]4,59.6,VE,Derakane 470 HT-400 VE,"TPI 4582 (2x2 twill),  T700 12K 670 gsm",0,50,0,25,0,5.03,Not specified,,,J8-805-LW,138.0,,0.1,2.5,37.2,0.37,55000.0,0.64,,
J8,[(0/90)(45/-45)]4,60.2,VE,Derakane 470 HT-400 VE,"TPI 4582 (2x2 twill),  T700 12K 670 gsm",0,50,0,25,0,4.98,Not specified,,,J8-813-LW,138.0,,0.1,2.0,37.5,0.41,30000.0,0.64,,
J8,[(0/90)(45/-45)]4,60.9,VE,Derakane 470 HT-400 VE,"TPI 4582 (2x2 twill),  T700 12K 670 gsm",0,50,0,25,0,4.93,Not specified,,,J8-801-LW,138.0,,0.1,1.5,37.6,0.39,20000.0,0.64,,
N1,[0b]2S,56.9,TP,Glass/Elium + 3% Luperox,JM 086 - 4 layers,0,0,0,0,0,3.3,Not specified,,,N1-100-L,1039.0,,,0.0254,44.1,2.48,1.0,0.0,,
N1,[0b]2S,58.1,TP,Glass/Elium + 3% Luperox,JM 086 - 4 layers,0,0,0,0,0,3.23,Not specified,,,N1-102-L,857.0,,,0.0254,42.7,2.1,1.0,0.0,,
N1,[0b]2S,54.9,TP,Glass/Elium + 3% Luperox,JM 086 - 4 layers,0,0,0,0,0,3.42,Not specified,,,N1-104-L,974.0,,,0.0254,41.9,2.4,1.0,0.0,,
N1,[0b]2S,56.7,TP,Glass/Elium + 3% Luperox,JM 086 - 4 layers,0,0,0,0,0,3.31,Not specified,,,N1-106-L,983.0,,,0.0254,43.0,2.41,1.0,0.0,,
N1,[0b]2S,58.1,TP,Glass/Elium + 3% Luperox,JM 086 - 4 layers,0,0,0,0,0,3.23,Not specified,,,N1-108-L,1003.0,,,0.0254,50.0,2.18,1.0,0.0,,
N1,[0b]2S,57.6,TP,Glass/Elium + 3% Luperox,JM 086 - 4 layers,0,0,0,0,0,3.26,Not specified,,,N1-166-L,345.0,34.5,0.1,1.0,43.7,0.73,1693.0,0.0,,
N1,[0b]2S,59.4,TP,Glass/Elium + 3% Luperox,JM 086 - 4 layers,0,0,0,0,0,3.16,Not specified,,,N1-124-L,483.0,48.3,0.1,1.5,46.3,1.08,3705.0,0.0,,
N1,[0b]2S,57.9,TP,Glass/Elium + 3% Luperox,JM 086 - 4 layers,0,0,0,0,0,3.24,Not specified,,,N1-156-L,345.0,34.5,0.1,1.5,41.9,0.77,9963.0,0.0,,
N1,[0b]2S,59.4,TP,Glass/Elium + 3% Luperox,JM 086 - 4 layers,0,0,0,0,0,3.16,Not specified,,,N1-116-L,483.0,48.3,0.1,1.5,40.3,1.26,2691.0,0.0,,
N1,[0b]2S,57.9,TP,Glass/Elium + 3% Luperox,JM 086 - 4 layers,0,0,0,0,0,3.24,Not specified,,,N1-112-L,552.0,55.2,0.1,1.5,48.3,1.13,5115.0,0.0,,
N1,[0b]2S,58.1,TP,Glass/Elium + 3% Luperox,JM 086 - 4 layers,0,0,0,0,0,3.23,Not specified,,,N1-118-L,621.0,62.1,0.1,1.0,42.5,1.42,1810.0,0.0,,
N1,[0b]2S,58.1,TP,Glass/Elium + 3% Luperox,JM 086 - 4 layers,0,0,0,0,0,3.23,Not specified,,,N1-114-L,621.0,62.1,0.1,1.0,42.5,1.33,2197.0,0.0,,
N1,[0b]2S,55.7,TP,Glass/Elium + 3% Luperox,JM 086 - 4 layers,0,0,0,0,0,3.37,Not specified,,,N1-110-L,621.0,62.1,0.1,1.0,41.2,1.52,1723.0,0.0,,
N1,[0b]2S,57.3,TP,Glass/Elium + 3% Luperox,JM 086 - 4 layers,0,0,0,0,0,1.49,Not specified,,,N1-162-L,947.0,,,0.0254,41.0,2.32,1.0,0.0,,
N1,[0b]2S,57.3,TP,Glass/Elium + 3% Luperox,JM 086 - 4 layers,0,0,0,0,0,1.47,Not specified,,,N1-174-L,954.0,,,0.0254,47.0,2.03,1.0,0.0,,
N1,[0b]2S,57.3,TP,Glass/Elium + 3% Luperox,JM 086 - 4 layers,0,0,0,0,0,1.91,Not specified,,,N1-186-L,971.0,,,0.0254,43.3,2.24,1.0,0.0,,
N1,[0b]2S,57.3,TP,Glass/Elium + 3% Luperox,JM 086 - 4 layers,0,0,0,0,0,1.92,Not specified,,,N1-192-L,414.0,41.4,0.1,1.5,46.0,0.95,22923.0,0.0,,
N1,[0b]2S,57.3,TP,Glass/Elium + 3% Luperox,JM 086 - 4 layers,0,0,0,0,0,1.89,Not specified,,,N1-188-L,414.0,41.4,0.1,1.5,41.9,0.99,23161.0,0.0,,
N1,[0b]2S,57.3,TP,Glass/Elium + 3% Luperox,JM 086 - 4 layers,0,0,0,0,0,1.96,Not specified,,,N1-184-L,414.0,41.4,0.1,1.5,43.2,0.97,24678.0,0.0,,
N1,[0b]2S,57.3,TP,Glass/Elium + 3% Luperox,JM 086 - 4 layers,0,0,0,0,0,2.03,Not specified,,,N1-182-L,345.0,34.5,0.1,1.5,49.9,0.69,23131.0,0.0,,
N1,[0b]2S,57.3,TP,Glass/Elium + 3% Luperox,JM 086 - 4 layers,0,0,0,0,0,1.91,Not specified,,,N1-190-L,345.0,34.5,0.1,1.5,41.2,0.83,50175.0,0.0,,
N1,[0b]2S,57.3,TP,Glass/Elium + 3% Luperox,JM 086 - 4 layers,0,0,0,0,0,1.88,Not specified,,,N1-194-L,345.0,34.5,0.1,1.5,44.4,0.77,75301.0,0.0,,
N1,[0b]2S,57.3,TP,Glass/Elium + 3% Luperox,JM 086 - 4 layers,0,0,0,0,0,1.69,Not specified,,,N1-181-L,345.0,34.5,0.1,1.5,42.3,0.81,143573.0,0.0,,
N1,[0b]2S,57.3,TP,Glass/Elium + 3% Luperox,JM 086 - 4 layers,0,0,0,0,0,3.29,Not specified,,,N1-6-KN,902.0,,,0.017,31.7,3.42,1.0,0.0,,
N1,[0b]2S,58.6,TP,Glass/Elium + 3% Luperox,JM 086 - 4 layers,0,0,0,0,0,3.2,Not specified,,,N1-101-LW,738.0,,,0.0254,45.4,1.7,1.0,0.53,,
N1,[0b]2S,54.9,TP,Glass/Elium + 3% Luperox,JM 086 - 4 layers,0,0,0,0,0,3.42,Not specified,,,N1-103-LW,688.0,,,0.0254,39.8,1.78,1.0,0.53,,
N1,[0b]2S,58.6,TP,Glass/Elium + 3% Luperox,JM 086 - 4 layers,0,0,0,0,0,3.2,Not specified,,,N1-105-LW,639.0,,,0.0254,37.9,1.77,1.0,0.53,,
N1,[0b]2S,55.2,TP,Glass/Elium + 3% Luperox,JM 086 - 4 layers,0,0,0,0,0,3.4,Not specified,,,N1-107-LW,600.0,,,0.0254,39.4,1.61,1.0,0.53,,
N1,[0b]2S,55.5,TP,Glass/Elium + 3% Luperox,JM 086 - 4 layers,0,0,0,0,0,3.38,Not specified,,,N1-109-LW,658.0,,,0.0254,40.3,1.68,1.0,0.53,,
N1,[0b]2S,56.9,TP,Glass/Elium + 3% Luperox,JM 086 - 4 layers,0,0,0,0,0,3.3,Not specified,,,N1-115-LW,345.0,34.5,0.1,1.5,39.2,0.87,37677.0,0.65,,
N1,[0b]2S,56.9,TP,Glass/Elium + 3% Luperox,JM 086 - 4 layers,0,0,0,0,0,3.3,Not specified,,,N1-111-LW,345.0,34.5,0.1,1.5,43.4,0.79,23642.0,0.65,,
N1,[0b]2S,56.9,TP,Glass/Elium + 3% Luperox,JM 086 - 4 layers,0,0,0,0,0,3.3,Not specified,,,N1-113-LW,345.0,34.5,0.1,1.5,44.6,0.77,88427.0,0.65,,
N1,[0b]2S,54.9,TP,Glass/Elium + 3% Luperox,JM 086 - 4 layers,0,0,0,0,0,3.42,Not specified,,,N1-3W-KN,645.0,,,0.017,42.6,1.55,,0.58,,
N1,[0b]2S,55.5,TP,Glass/Elium + 3% Luperox,JM 086 - 4 layers,0,0,0,0,0,3.38,Not specified,,,N1-4W-KN,666.0,,,0.017,40.7,1.67,,0.56,,
N1,[0b]2S,53.8,TP,Glass/Elium + 3% Luperox,JM 086 - 4 layers,0,0,0,0,0,3.49,Not specified,,,N1-5W-KN,556.0,,,0.017,41.9,1.29,,0.67,,
P1,[0/90]3,34.3,PP,PP w/AMB,E-glass roving,0,50,0,0,0,2.04,Not specified,,,P1-1000-L,352.0,,,0.0254,15.2,2.57,1.0,0.0,,
P1,[0/90]3,33.0,PP,PP w/AMB,E-glass roving,0,50,0,0,0,2.12,Not specified,,,P1-1002-L,359.0,,,0.0254,15.2,2.9,1.0,0.0,,
P1,[0/90]3,33.3,PP,PP w/AMB,E-glass roving,0,50,0,0,0,2.1,Not specified,,,P1-1004-L,368.0,,,0.0254,14.9,2.9,1.0,0.0,,
P1,[0/90]3,34.6,PP,PP w/AMB,E-glass roving,0,50,0,0,0,2.02,Not specified,,,P1-1006-L,369.0,,,0.0254,14.5,2.8,1.0,0.0,,
P1,[0/90]3,33.9,PP,PP w/AMB,E-glass roving,0,50,0,0,0,2.06,Not specified,,,P1-1008-L,329.0,,,0.0254,16.0,2.56,1.0,0.0,,
P1,[0/90]3,34.6,PP,PP w/AMB,E-glass roving,0,50,0,0,0,2.02,Not specified,,,P1-1012-L,213.0,21.3,0.1,1.5,17.2,1.25,1537.0,0.0,,
P1,[0/90]3,34.3,PP,PP w/AMB,E-glass roving,0,50,0,0,0,2.04,Not specified,,,P1-1016-L,213.0,21.3,0.1,1.5,15.0,1.35,10949.0,0.0,,
P1,[0/90]3,34.8,PP,PP w/AMB,E-glass roving,0,50,0,0,0,2.01,Not specified,,,P1-1020-L,178.0,17.8,0.1,1.5,16.3,1.11,35051.0,0.0,,
P1,[0/90]3,33.0,PP,PP w/AMB,E-glass roving,0,50,0,0,0,2.12,Not specified,,,P1-1026-L,213.0,21.3,0.1,1.5,14.8,1.4,6136.0,0.0,,
P1,[0/90]3,36.0,PP,PP w/AMB,E-glass roving,0,50,0,0,0,1.94,Not specified,,,P1-1028-L,213.0,21.3,0.1,1.5,16.0,1.31,6958.0,0.0,,
P1,[0/90]3,32.5,PP,PP w/AMB,E-glass roving,0,50,0,0,0,2.15,Not specified,,,P1-1030-L,178.0,17.8,0.1,1.5,15.7,1.21,6103.0,0.0,,
P1,[0/90]3,37.8,PP,PP w/AMB,E-glass roving,0,50,0,0,0,1.85,Not specified,,,P1-1032-L,178.0,17.8,0.1,1.5,16.1,1.13,15001.0,0.0,,
P1,[0/90]3,35.1,PP,PP w/AMB,E-glass roving,0,50,0,0,0,1.99,Not specified,,,P1-1034-L,213.0,21.3,0.1,1.5,15.7,1.38,1322.0,0.0,,
