Repository: AdamJalalIA/composite-materials-similarity-project

# Exploration de matériaux composites intelligents | Stage AptiSkills



**Stage L3 Matériaux / Data / Informatique**  
**Durée** : 1 mois  
**Encadré par** : AptiSkills  
**Technologies** : Python • Streamlit • SQLite • FAISS • Scikit-learn

## Objectifs

Concevoir une plateforme bout-en-bout capable de nettoyer les données composites MHK (Sandia National Laboratories), de modéliser la contrainte maximale via un algorithme supervisé, de rechercher des matériaux similaires selon des critères métier (hydrogène, corrosion, contraintes) et d'exposer ces capacités dans une interface Streamlit utilisable en production interne.

File: data/processed/MHK_material_database_cleaned.csv (part 3 of 11)
CE6,[V/0/45/-45/0/V],47.2,VE,AME 6001 VE +1.5% MCP,E-LT-2900,E-BX 1700,22.5,0,0,8.3,2.2,"1.3h @ 80C, 1.3h @ 120C",,,CE6-643-TW,118.0,,,0.0254,15.3,2.1,1.0,0.36,,
CE6,[V/0/45/-45/0/V],47.6,VE,AME 6001 VE +1.5% MCP,E-LT-2900,E-BX 1700,22.5,0,0,8.3,2.18,"1.3h @ 80C, 1.3h @ 120C",,,CE6-645-TW,129.0,,,0.0254,15.2,2.0,1.0,0.36,,
CE6,[V/0/45/-45/0/V],46.3,VE,AME 6001 VE +1.5% MCP,E-LT-2900,E-BX 1700,22.5,0,0,8.3,2.24,"1.3h @ 80C, 1.3h @ 120C",,,CE6-647-TW,126.0,,,0.0254,18.3,2.7,1.0,0.36,,
CE6,[V/0/45/-45/0/V],45.9,VE,AME 6001 VE +1.5% MCP,E-LT-2900,E-BX 1700,22.5,0,0,8.3,2.26,"1.3h @ 80C, 1.3h @ 120C",,,CE6-649-TW,127.0,,,0.0254,18.7,2.4,1.0,0.36,,
P1,[0/90]3,31.1,PP,PP w/AMB,E-glass roving,0,50,0,0,0,2.25,Not specified,,,P1-1-KN,294.0,,,0.017,13.8,2.29,1.0,0.0,,
P1,[0/90]3,33.3,PP,PP w/AMB,E-glass roving,0,50,0,0,0,2.1,Not specified,,,P1-2-KN,330.0,,,0.017,15.1,2.33,1.0,0.0,,
P1,[0/90]3,33.0,PP,PP w/AMB,E-glass roving,0,50,0,0,0,2.12,Not specified,,,P1-6-KN,351.0,,,0.017,16.6,2.38,1.0,0.0,,
P1,[0/90]3,31.9,PP,PP w/AMB,E-glass roving,0,50,0,0,0,2.19,Not specified,,,P1-7-KN,309.0,,,0.017,15.1,2.16,1.0,0.0,,
P1,[0/90]3,33.0,PP,PP w/AMB,E-glass roving,0,50,0,0,0,2.12,Not specified,,,P1-1011-LW,238.0,,,0.0254,13.7,1.8,1.0,2.1,,
P1,[0/90]3,33.0,PP,PP w/AMB,E-glass roving,0,50,0,0,0,2.12,Not specified,,,P1-1013-LW,246.0,,,0.0254,14.0,1.96,1.0,2.1,,
P1,[0/90]3,33.0,PP,PP w/AMB,E-glass roving,0,50,0,0,0,2.12,Not specified,,,P1-1015-LW,256.0,,,0.0254,15.6,1.78,1.0,2.1,,
P1,[0/90]3,35.7,PP,PP w/AMB,E-glass roving,0,50,0,0,0,1.96,Not specified,,,P1-1017-LW,255.0,,,0.0254,14.6,1.94,1.0,2.1,,
P1,[0/90]3,32.8,PP,PP w/AMB,E-glass roving,0,50,0,0,0,2.13,Not specified,,,P1-1019-LW,251.0,,,0.0254,14.9,1.75,1.0,2.1,,
P1,[0/90]3,33.0,PP,PP w/AMB,E-glass roving,0,50,0,0,0,2.12,Not specified,,,P1-1033-LW,138.0,13.8,0.1,1.5,13.6,1.0,12080.0,4.43,,
P1,[0/90]3,32.8,PP,PP w/AMB,E-glass roving,0,50,0,0,0,2.13,Not specified,,,P1-1031-LW,138.0,13.8,0.1,1.5,15.6,0.87,6194.0,4.43,,
P1,[0/90]3,33.3,PP,PP w/AMB,E-glass roving,0,50,0,0,0,2.1,Not specified,,,P1-1029-LW,138.0,13.8,0.1,1.5,14.3,0.96,8673.0,4.43,,
P1,[0/90]3,32.5,PP,PP w/AMB,E-glass roving,0,50,0,0,0,2.15,Not specified,,,P1-1025-LW,103.0,10.3,0.1,1.5,15.7,0.66,67396.0,4.43,,
P1,[0/90]3,34.4,PP,PP w/AMB,E-glass roving,0,50,0,0,0,2.03,Not specified,,,P1-1021-LW,172.0,17.2,0.1,1.5,14.8,1.13,393.0,4.43,,
P1,[0/90]3,33.0,PP,PP w/AMB,E-glass roving,0,50,0,0,0,2.12,Not specified,,,P1-3W-KN,230.0,,,0.017,17.3,1.52,1.0,1.8,,
P1,[0/90]3,33.1,PP,PP w/AMB,E-glass roving,0,50,0,0,0,2.11,Not specified,,,P1-4W-KN,222.0,,,0.017,14.4,1.56,1.0,1.9,,
P1,[0/90]3,33.4,PP,PP w/AMB,E-glass roving,0,50,0,0,0,2.09,Not specified,,,P1-5W-KN,237.0,,,0.017,15.5,1.58,1.0,1.6,,
P2,[0]6,32.2,PP,PP w/AMB,E-glass roving,0,0,0,0,0,2.12,Not specified,,,P2-600-L,594.0,,,0.0254,32.9,1.98,1.0,0.0,,
P2,[0]6,37.5,PP,PP w/AMB,E-glass roving,0,0,0,0,0,1.82,Not specified,,,P2-602-L,650.0,,,0.0254,23.4,2.71,1.0,0.0,,
P2,[0]6,36.5,PP,PP w/AMB,E-glass roving,0,0,0,0,0,1.87,Not specified,,,P2-604-L,676.0,,,0.0254,26.8,2.65,1.0,0.0,,
P2,[0]6,34.0,PP,PP w/AMB,E-glass roving,0,0,0,0,0,2.01,Not specified,,,P2-606-L,588.0,,,0.0254,29.3,2.14,1.0,0.0,,
P2,[0]6,32.5,PP,PP w/AMB,E-glass roving,0,0,0,0,0,2.1,Not specified,,,P2-608-L,597.0,,,0.0254,31.6,2.12,1.0,0.0,,
P2,[0]6,32.2,PP,PP w/AMB,E-glass roving,0,0,0,0,0,2.12,Not specified,,,P2-610-L,373.0,37.3,0.1,1.5,33.2,1.12,3906.0,0.0,,
P2,[0]6,32.2,PP,PP w/AMB,E-glass roving,0,0,0,0,0,2.12,Not specified,,,P2-616-L,373.0,37.3,0.1,1.5,30.9,1.23,4479.0,0.0,,
P2,[0]6,34.5,PP,PP w/AMB,E-glass roving,0,0,0,0,0,1.98,Not specified,,,P2-612-L,373.0,37.3,0.1,1.5,31.4,1.19,3753.0,0.0,,
P2,[0]6,34.7,PP,PP w/AMB,E-glass roving,0,0,0,0,0,1.97,Not specified,,,P2-614-L,310.0,31.0,0.1,1.5,29.2,1.02,28211.0,0.0,,
P2,[0]6,34.9,PP,PP w/AMB,E-glass roving,0,0,0,0,0,1.96,Not specified,,,P2-618-L,310.0,31.0,0.1,1.5,36.0,0.81,84315.0,0.0,,
P2,[0]6,36.4,PP,PP w/AMB,E-glass roving,0,0,0,0,0,1.88,Not specified,,,P2-620-L,345.0,34.5,0.1,1.5,31.4,1.07,19928.0,0.0,,
P2,[0]6,32.2,PP,PP w/AMB,E-glass roving,0,0,0,0,0,2.12,Not specified,,,P2-611-LW,455.0,,,0.0254,28.6,1.76,1.0,1.4,,
P2,[0]6,33.2,PP,PP w/AMB,E-glass roving,0,0,0,0,0,2.06,Not specified,,,P2-613-LW,458.0,,,0.0254,30.6,1.71,1.0,1.4,,
P2,[0]6,34.5,PP,PP w/AMB,E-glass roving,0,0,0,0,0,1.98,Not specified,,,P2-615-LW,417.0,,,0.0254,29.0,1.53,1.0,1.4,,
P2,[0]6,33.8,PP,PP w/AMB,E-glass roving,0,0,0,0,0,2.02,Not specified,,,P2-617-LW,421.0,,,0.0254,27.8,1.6,1.0,1.4,,
P2,[0]6,35.6,PP,PP w/AMB,E-glass roving,0,0,0,0,0,1.92,Not specified,,,P2-619-LW,480.0,,,0.0254,32.5,1.68,1.0,1.4,,
P2,[0]6,32.5,PP,PP w/AMB,E-glass roving,0,0,0,0,0,2.1,Not specified,,,P2-609-LW,241.0,24.1,0.1,1.5,32.1,0.69,47072.0,1.88,,
P2,[0]6,33.7,PP,PP w/AMB,E-glass roving,0,0,0,0,0,2.03,Not specified,,,P2-607-LW,241.0,24.1,0.1,1.5,30.7,0.75,40305.0,1.88,,
P2,[0]6,36.2,PP,PP w/AMB,E-glass roving,0,0,0,0,0,1.89,Not specified,,,P2-605-LW,241.0,24.1,0.1,1.5,25.2,0.97,19008.0,1.88,,
P2,[0]6,36.5,PP,PP w/AMB,E-glass roving,0,0,0,0,0,1.87,Not specified,,,P2-603-LW,276.0,27.6,0.1,1.5,31.2,0.88,21994.0,1.88,,
P2,[0]6,32.4,PP,PP w/AMB,E-glass roving,0,0,0,0,0,2.11,Not specified,,,P2-601-LW,276.0,27.6,0.1,1.5,28.7,0.96,5720.0,1.88,,
P2,[0]6,32.5,PP,PP w/AMB,E-glass roving,0,0,0,0,0,2.1,Not specified,,,P2-621-LW,310.0,31.0,0.1,1.5,28.1,1.07,1852.0,1.88,,
P2,[0]6,32.2,PP,PP w/AMB,E-glass roving,0,0,0,0,0,2.12,Not specified,,,P2-626-T,8.3,,,0.0254,1.79,0.56,1.0,0.0,,
P2,[0]6,35.8,PP,PP w/AMB,E-glass roving,0,0,0,0,0,1.91,Not specified,,,P2-628-T,5.4,,,0.0254,0.76,0.68,1.0,0.0,,
P2,[0]6,32.2,PP,PP w/AMB,E-glass roving,0,0,0,0,0,2.12,Not specified,,,P2-630-T,5.9,,,0.0254,1.38,0.38,1.0,0.0,,
P2,[0]6,32.2,PP,PP w/AMB,E-glass roving,0,0,0,0,0,2.12,Not specified,,,P2-632-T,7.9,,,0.0254,1.93,0.36,1.0,0.0,,
P2,[0]6,32.4,PP,PP w/AMB,E-glass roving,0,0,0,0,0,2.11,Not specified,,,P2-634-T,6.2,,,0.0254,1.93,0.26,1.0,0.0,,
P2,[0]6,35.8,PP,PP w/AMB,E-glass roving,0,0,0,0,0,1.91,Not specified,,,P2-635-TW,3.5,,,0.0254,1.38,0.25,1.0,1.4,,
P2,[0]6,34.0,PP,PP w/AMB,E-glass roving,0,0,0,0,0,2.01,Not specified,,,P2-637-TW,3.4,,,0.0254,1.31,0.23,1.0,1.4,,
P2,[0]6,35.6,PP,PP w/AMB,E-glass roving,0,0,0,0,0,1.92,Not specified,,,P2-638-TW,3.9,,,0.0254,1.31,0.65,1.0,1.4,,
P2,[0]6,35.8,PP,PP w/AMB,E-glass roving,0,0,0,0,0,1.91,Not specified,,,P2-639-TW,2.8,,,0.0254,1.38,0.21,1.0,1.4,,
P2,[0]6,34.0,PP,PP w/AMB,E-glass roving,0,0,0,0,0,2.01,Not specified,,,P2-641-TW,3.7,,,0.0254,1.38,0.26,1.0,1.4,,
P3,[0]6,48.7,PA6,PA6,E-glass roving,0,0,0,0,0,1.33,Not specified,,,P3-402-L,964.0,,,0.0254,36.7,2.81,1.0,0.0,,
P3,[0]6,47.6,PA6,PA6,E-glass roving,0,0,0,0,0,1.36,Not specified,,,P3-404-L,761.0,,,0.0254,35.6,2.21,1.0,0.0,,
P3,[0]6,49.0,PA6,PA6,E-glass roving,0,0,0,0,0,1.32,Not specified,,,P3-406-L,869.0,,,0.0254,32.3,2.76,1.0,0.0,,
P3,[0]6,45.9,PA6,PA6,E-glass roving,0,0,0,0,0,1.41,Not specified,,,P3-408-L,765.0,,,0.0254,35.2,2.44,1.0,0.0,,
P3,[0]6,47.3,PA6,PA6,E-glass roving,0,0,0,0,0,1.37,Not specified,,,P3-410-L,785.0,,,0.0254,35.4,2.36,1.0,0.0,,
P3,[0]6,48.0,PA6,PA6,E-glass roving,0,0,0,0,0,1.35,Not specified,,,P3-416-L,497.0,49.7,0.1,1.5,37.6,1.32,131073.0,0.0,,
P3,[0]6,51.0,PA6,PA6,E-glass roving,0,0,0,0,0,1.27,Not specified,,,P3-414-L,497.0,49.7,0.1,1.5,42.7,1.16,56611.0,0.0,,
P3,[0]6,46.2,PA6,PA6,E-glass roving,0,0,0,0,0,1.4,Not specified,,,P3-412-L,497.0,49.7,0.1,1.5,40.2,1.23,36494.0,0.0,,
P3,[0]6,47.3,PA6,PA6,E-glass roving,0,0,0,0,0,1.37,Not specified,,,P3-411-LW,501.0,,,0.0254,35.2,1.68,1.0,2.7,,
P3,[0]6,49.8,PA6,PA6,E-glass roving,0,0,0,0,0,1.3,Not specified,,,P3-413-LW,516.0,,,0.0254,36.1,1.82,1.0,2.7,,
P3,[0]6,50.6,PA6,PA6,E-glass roving,0,0,0,0,0,1.28,Not specified,,,P3-415-LW,552.0,,,0.0254,35.6,1.7,1.0,2.7,,
P3,[0]6,50.6,PA6,PA6,E-glass roving,0,0,0,0,0,1.28,Not specified,,,P3-417-LW,525.0,,,0.0254,32.4,1.91,1.0,2.7,,
P3,[0]6,45.9,PA6,PA6,E-glass roving,0,0,0,0,0,1.41,Not specified,,,P3-419-LW,539.0,,,0.0254,33.4,1.68,1.0,2.7,,
P3,[0]6,48.0,PA6,PA6,E-glass roving,0,0,0,0,0,1.35,Not specified,,,P3-403-LW,345.0,34.5,0.1,1.5,36.7,0.9,192426.0,3.2,,
P3,[0]6,49.0,PA6,PA6,E-glass roving,0,0,0,0,0,1.32,Not specified,,,P3-401-LW,345.0,34.5,0.1,1.5,38.1,0.88,146984.0,3.2,,
P3,[0]6,49.0,PA6,PA6,E-glass roving,0,0,0,0,0,1.32,Not specified,,,P3-423-LW,345.0,34.5,0.1,1.5,34.1,0.98,39432.0,3.2,,
P3,[0]6,46.9,PA6,PA6,E-glass roving,0,0,0,0,0,1.38,Not specified,,,P3-421-LW,483.0,48.3,0.1,1.0,35.6,1.3,323.0,3.2,,
P3,[0]6,46.2,PA6,PA6,E-glass roving,0,0,0,0,0,1.4,Not specified,,,P3-426-T,33.5,,,0.0254,6.0,0.8,1.0,0.0,,
P3,[0]6,49.8,PA6,PA6,E-glass roving,0,0,0,0,0,1.3,Not specified,,,P3-428-T,30.4,,,0.0254,5.65,0.75,1.0,0.0,,
P3,[0]6,48.0,PA6,PA6,E-glass roving,0,0,0,0,0,1.35,Not specified,,,P3-430-T,22.6,,,0.0254,4.9,0.7,1.0,0.0,,
P3,[0]6,45.9,PA6,PA6,E-glass roving,0,0,0,0,0,1.41,Not specified,,,P3-432-T,22.5,,,0.0254,6.0,0.47,1.0,0.0,,
P3,[0]6,46.2,PA6,PA6,E-glass roving,0,0,0,0,0,1.4,Not specified,,,P3-436-T,31.7,,,0.0254,5.93,0.84,1.0,0.0,,
P3,[0]6,49.4,PA6,PA6,E-glass roving,0,0,0,0,0,1.31,Not specified,,,P3-435-TW,7.3,,,0.0254,1.38,0.53,1.0,2.7,,
P3,[0]6,45.6,PA6,PA6,E-glass roving,0,0,0,0,0,1.42,Not specified,,,P3-437-TW,6.3,,,0.0254,1.45,0.45,1.0,2.7,,
P3,[0]6,46.9,PA6,PA6,E-glass roving,0,0,0,0,0,1.38,Not specified,,,P3-439-TW,5.4,,,0.0254,1.24,0.5,1.0,2.7,,
P3,[0]6,44.3,PA6,PA6,E-glass roving,0,0,0,0,0,1.46,Not specified,,,P3-441-TW,6.1,,,0.0254,1.45,0.43,1.0,2.7,,
P3,[0]6,45.0,PA6,PA6,E-glass roving,0,0,0,0,0,1.44,Not specified,,,P3-445-TW,9.7,,,0.0254,1.52,0.8,1.0,2.7,,
P4,[0/90]3,51.3,PA6,PA6,E-glass roving,0,50,0,0,0,1.41,Not specified,,,P4-2000-L,506.0,,,0.0254,20.8,2.89,1.0,0.0,,
P4,[0/90]3,53.1,PA6,PA6,E-glass roving,0,50,0,0,0,1.36,Not specified,,,P4-2002-L,491.0,,,0.0254,19.0,2.93,1.0,0.0,,
P4,[0/90]3,53.1,PA6,PA6,E-glass roving,0,50,0,0,0,1.36,Not specified,,,P4-2004-L,508.0,,,0.0254,23.0,2.7,1.0,0.0,,
P4,[0/90]3,46.9,PA6,PA6,E-glass roving,0,50,0,0,0,1.54,Not specified,,,P4-2006-L,357.0,,,0.0254,18.5,2.34,1.0,0.0,,
P4,[0/90]3,54.8,PA6,PA6,E-glass roving,0,50,0,0,0,1.32,Not specified,,,P4-2008-L,498.0,,,0.0254,18.5,2.87,1.0,0.0,,
P4,[0/90]3,47.9,PA6,PA6,E-glass roving,0,50,0,0,0,1.51,Not specified,,,P4-2016-L,310.0,31.0,0.1,1.5,20.8,1.6,14207.0,0.0,,
P4,[0/90]3,46.6,PA6,PA6,E-glass roving,0,50,0,0,0,1.55,Not specified,,,P4-2014-L,310.0,31.0,0.1,1.5,18.0,1.81,10252.0,0.0,,
P4,[0/90]3,47.5,PA6,PA6,E-glass roving,0,50,0,0,0,1.52,Not specified,,,P4-2012-L,310.0,31.0,0.1,1.5,18.3,1.82,9268.0,0.0,,
P4,[0/90]3,52.4,PA6,PA6,E-glass roving,0,50,0,0,0,1.38,Not specified,,,P4-2030-L,283.0,28.3,0.1,1.5,22.3,1.36,74482.0,0.0,,
P4,[0/90]3,52.8,PA6,PA6,E-glass roving,0,50,0,0,0,1.37,Not specified,,,P4-1-KN,483.0,,,0.017,23.2,2.39,1.0,0.0,,
P4,[0/90]3,51.6,PA6,PA6,E-glass roving,0,50,0,0,0,1.4,Not specified,,,P4-2-KN,485.0,,,0.017,23.2,2.32,1.0,0.0,,
P4,[0/90]3,47.2,PA6,PA6,E-glass roving,0,50,0,0,0,1.53,Not specified,,,P4-6-KN,404.0,,,0.017,20.2,2.28,1.0,0.0,,
P4,[0/90]3,51.3,PA6,PA6,E-glass roving,0,50,0,0,0,1.41,Not specified,,,P4-2011-LW,232.0,,,0.0254,17.7,1.4,1.0,2.8,,
P4,[0/90]3,43.5,PA6,PA6,E-glass roving,0,50,0,0,0,1.66,Not specified,,,P4-2015-LW,228.0,,,0.0254,16.4,1.42,1.0,2.8,,
P4,[0/90]3,46.6,PA6,PA6,E-glass roving,0,50,0,0,0,1.55,Not specified,,,P4-2017-LW,212.0,,,0.0254,15.8,1.43,1.0,2.8,,
P4,[0/90]3,51.3,PA6,PA6,E-glass roving,0,50,0,0,0,1.41,Not specified,,,P4-2019-LW,259.0,,,0.0254,19.3,1.41,1.0,2.8,,
P4,[0/90]3,44.3,PA6,PA6,E-glass roving,0,50,0,0,0,1.63,Not specified,,,P4-2021-LW,180.0,,,0.0254,14.3,1.33,1.0,2.8,,
P4,[0/90]3,48.5,PA6,PA6,E-glass roving,0,50,0,0,0,1.49,Not specified,,,P4-2013-LW,138.0,13.8,0.1,1.5,16.8,0.79,550000.0,3.3,,
P4,[0/90]3,49.5,PA6,PA6,E-glass roving,0,50,0,0,0,1.46,Not specified,,,P4-2029-LW,172.0,17.2,0.1,1.5,19.3,0.86,319023.0,3.3,,
P4,[0/90]3,46.0,PA6,PA6,E-glass roving,0,50,0,0,0,1.57,Not specified,,,P4-2023-LW,172.0,17.2,0.1,1.5,17.2,0.96,822.0,3.3,,
P4,[0/90]3,53.1,PA6,PA6,E-glass roving,0,50,0,0,0,1.36,Not specified,,,P4-2001-LW,172.0,17.2,0.1,2.0,18.8,0.88,992000.0,3.3,,
P4,[0/90]3,48.5,PA6,PA6,E-glass roving,0,50,0,0,0,1.49,Not specified,,,P4-2031-LW,207.0,20.7,0.1,1.5,18.7,1.07,205.0,3.3,,
P4,[0/90]3,55.2,PA6,PA6,E-glass roving,0,50,0,0,0,1.31,Not specified,,,P4-2033-LW,207.0,20.7,0.1,1.5,19.5,1.02,6670.0,3.3,,
P4,[0/90]3,50.2,PA6,PA6,E-glass roving,0,50,0,0,0,1.44,Not specified,,,P4-2035-LW,241.0,24.1,0.1,1.0,17.8,1.37,39.0,3.3,,
P4,[0/90]3,50.2,PA6,PA6,E-glass roving,0,50,0,0,0,1.44,Not specified,,,P4-2025-LW,276.0,27.6,0.1,1.0,19.2,1.4,81.0,3.3,,
P4,[0/90]3,53.1,PA6,PA6,E-glass roving,0,50,0,0,0,1.36,Not specified,,,P4-3W-KN,298.0,,,0.017,22.0,1.47,1.0,2.8,,
P4,[0/90]3,51.3,PA6,PA6,E-glass roving,0,50,0,0,0,1.41,Not specified,,,P4-4W-KN,238.0,,,0.017,19.8,1.2,1.0,2.6,,
P4,[0/90]3,49.8,PA6,PA6,E-glass roving,0,50,0,0,0,1.45,Not specified,,,P4-5W-KN,267.0,,,0.017,19.7,1.34,1.0,2.6,,
P5,[0/90]3,39.5,PA11,PA11,E-glass roving,0,50,0,0,0,1.66,Not specified,,,P5-3000-L,392.0,,,0.0254,16.3,2.56,1.0,0.0,,
P5,[0/90]3,38.8,PA11,PA11,E-glass roving,0,50,0,0,0,1.69,Not specified,,,P5-3002-L,410.0,,,0.0254,16.5,2.66,1.0,0.0,,
P5,[0/90]3,38.4,PA11,PA11,E-glass roving,0,50,0,0,0,1.71,Not specified,,,P5-3004-L,394.0,,,0.0254,17.0,2.51,1.0,0.0,,
P5,[0/90]3,37.1,PA11,PA11,E-glass roving,0,50,0,0,0,1.77,Not specified,,,P5-3006-L,351.0,,,0.0254,16.8,2.37,1.0,0.0,,
P5,[0/90]3,33.8,PA11,PA11,E-glass roving,0,50,0,0,0,1.94,Not specified,,,P5-3008-L,342.0,,,0.0254,14.4,2.71,1.0,0.0,,
P5,[0/90]3,37.7,PA11,PA11,E-glass roving,0,50,0,0,0,1.74,Not specified,,,P5-3014-L,207.0,20.7,0.1,1.5,18.6,1.12,45582.0,0.0,,
P5,[0/90]3,38.4,PA11,PA11,E-glass roving,0,50,0,0,0,1.71,Not specified,,,P5-3012-L,207.0,20.7,0.1,1.5,18.5,1.12,16702.0,0.0,,
P5,[0/90]3,41.8,PA11,PA11,E-glass roving,0,50,0,0,0,1.57,Not specified,,,P5-3010-L,207.0,20.7,0.1,1.5,21.0,1.05,20366.0,0.0,,
P5,[0/90]3,37.9,PA11,PA11,E-glass roving,0,50,0,0,0,1.73,Not specified,,,P5-1-KN,369.0,,,0.017,17.6,2.31,1.0,0.0,,
P5,[0/90]3,37.5,PA11,PA11,E-glass roving,0,50,0,0,0,1.75,Not specified,,,P5-2-KN,372.0,,,0.017,17.6,2.25,1.0,0.0,,
P5,[0/90]3,37.1,PA11,PA11,E-glass roving,0,50,0,0,0,1.77,Not specified,,,P5-6-KN,357.0,,,0.017,18.6,2.06,1.0,0.0,,
P5,[0/90]3,41.8,PA11,PA11,E-glass roving,0,50,0,0,0,1.57,Not specified,,,P5-3011-LW,255.0,,,0.0254,17.4,1.56,1.0,2.1,,
P5,[0/90]3,37.1,PA11,PA11,E-glass roving,0,50,0,0,0,1.77,Not specified,,,P5-3013-LW,256.0,,,0.0254,16.3,1.73,1.0,2.1,,
P5,[0/90]3,39.1,PA11,PA11,E-glass roving,0,50,0,0,0,1.68,Not specified,,,P5-3015-LW,270.0,,,0.0254,17.4,1.67,1.0,2.1,,
P5,[0/90]3,35.1,PA11,PA11,E-glass roving,0,50,0,0,0,1.87,Not specified,,,P5-3017-LW,225.0,,,0.0254,16.3,1.47,1.0,2.1,,
P5,[0/90]3,34.0,PA11,PA11,E-glass roving,0,50,0,0,0,1.93,Not specified,,,P5-3019-LW,222.0,,,0.0254,15.7,1.5,1.0,2.1,,
P5,[0/90]3,38.6,PA11,PA11,E-glass roving,0,50,0,0,0,1.7,Not specified,,,P5-3031-LW,155.0,15.5,0.1,1.5,17.4,0.87,86242.0,3.1,,
P5,[0/90]3,39.5,PA11,PA11,E-glass roving,0,50,0,0,0,1.66,Not specified,,,P5-3027-LW,155.0,15.5,0.1,1.5,16.6,0.9,60003.0,3.1,,
P5,[0/90]3,39.1,PA11,PA11,E-glass roving,0,50,0,0,0,1.68,Not specified,,,P5-3025-LW,138.0,13.8,0.1,1.5,18.7,0.72,186468.0,3.1,,
P5,[0/90]3,35.5,PA11,PA11,E-glass roving,0,50,0,0,0,1.85,Not specified,,,P5-3023-LW,138.0,13.8,0.1,1.5,15.1,0.87,4213.0,3.1,,
P5,[0/90]3,33.8,PA11,PA11,E-glass roving,0,50,0,0,0,1.94,Not specified,,,P5-3021-LW,172.0,17.2,0.1,1.5,16.8,1.02,658.0,3.1,,
P5,[0/90]3,37.7,PA11,PA11,E-glass roving,0,50,0,0,0,1.74,Not specified,,,P5-3W-KN,292.0,,,0.017,17.6,1.77,1.0,1.4,,
P5,[0/90]3,36.5,PA11,PA11,E-glass roving,0,50,0,0,0,1.8,Not specified,,,P5-4W-KN,283.0,,,0.017,18.7,1.6,1.0,1.6,,
P5,[0/90]3,37.5,PA11,PA11,E-glass roving,0,50,0,0,0,1.75,Not specified,,,P5-5W-KN,277.0,,,0.017,19.8,1.59,1.0,1.5,,
P6,[0/90]3,40.2,PET,PET,E-glass roving,0,50,0,0,0,1.35,Not specified,,,P6-6000-L,474.0,,,0.0254,17.7,3.2,1.0,0.0,,
P6,[0/90]3,40.8,PET,PET,E-glass roving,0,50,0,0,0,1.33,Not specified,,,P6-6002-L,496.0,,,0.0254,18.3,3.28,1.0,0.0,,
P6,[0/90]3,37.7,PET,PET,E-glass roving,0,50,0,0,0,1.44,Not specified,,,P6-6004-L,406.0,,,0.0254,16.8,2.9,1.0,0.0,,
P6,[0/90]3,38.8,PET,PET,E-glass roving,0,50,0,0,0,1.4,Not specified,,,P6-6006-L,450.0,,,0.0254,16.7,3.25,1.0,0.0,,
P6,[0/90]3,38.5,PET,PET,E-glass roving,0,50,0,0,0,1.41,Not specified,,,P6-6008-L,449.0,,,0.0254,20.2,3.11,1.0,0.0,,
P6,[0/90]3,40.2,PET,PET,E-glass roving,0,50,0,0,0,1.35,Not specified,,,P6-6014-L,207.0,20.7,0.1,1.5,19.0,1.03,102804.0,0.0,,
P6,[0/90]3,39.4,PET,PET,E-glass roving,0,50,0,0,0,1.38,Not specified,,,P6-6012-L,207.0,20.7,0.1,1.5,18.7,1.17,42914.0,0.0,,
P6,[0/90]3,38.8,PET,PET,E-glass roving,0,50,0,0,0,1.4,Not specified,,,P6-6010-L,207.0,20.7,0.1,1.5,17.9,1.22,21372.0,0.0,,
P6,[0/90]3,37.2,PET,PET,E-glass roving,0,50,0,0,0,1.46,Not specified,,,P6-1-KN,420.0,,,0.017,17.5,2.99,1.0,0.0,,
P6,[0/90]3,37.5,PET,PET,E-glass roving,0,50,0,0,0,1.45,Not specified,,,P6-2-KN,378.0,,,0.017,17.4,2.57,1.0,0.0,,
P6,[0/90]3,36.2,PET,PET,E-glass roving,0,50,0,0,0,1.5,Not specified,,,P6-6-KN,388.0,,,0.017,17.7,2.65,1.0,0.0,,
P6,[0/90]3,38.3,PET,PET,E-glass roving,0,50,0,0,0,1.42,Not specified,,,P6-6011-LW,300.0,,,0.0254,14.9,2.83,1.0,0.87,,
P6,[0/90]3,38.3,PET,PET,E-glass roving,0,50,0,0,0,1.42,Not specified,,,P6-6013-LW,300.0,,,0.0254,16.8,2.18,1.0,0.87,,
P6,[0/90]3,39.4,PET,PET,E-glass roving,0,50,0,0,0,1.38,Not specified,,,P6-6015-LW,284.0,,,0.0254,17.2,1.94,1.0,0.87,,
P6,[0/90]3,38.5,PET,PET,E-glass roving,0,50,0,0,0,1.41,Not specified,,,P6-6017-LW,301.0,,,0.0254,16.8,2.39,1.0,0.87,,
P6,[0/90]3,37.7,PET,PET,E-glass roving,0,50,0,0,0,1.44,Not specified,,,P6-6019-LW,274.0,,,0.0254,15.7,2.05,1.0,0.87,,
P6,[0/90]3,41.2,PET,PET,E-glass roving,0,50,0,0,0,1.32,Not specified,,,P6-6031-LW,172.0,17.2,0.1,1.5,17.8,0.91,13264.0,2.0,,
P6,[0/90]3,39.4,PET,PET,E-glass roving,0,50,0,0,0,1.38,Not specified,,,P6-6023-LW,172.0,17.2,0.1,1.5,15.7,1.07,2206.0,2.0,,
P6,[0/90]3,38.8,PET,PET,E-glass roving,0,50,0,0,0,1.4,Not specified,,,P6-6025-LW,172.0,17.2,0.1,1.5,13.4,1.24,5134.0,2.0,,
P6,[0/90]3,40.2,PET,PET,E-glass roving,0,50,0,0,0,1.35,Not specified,,,P6-6021-LW,155.0,15.5,0.1,1.5,16.7,0.89,134660.0,2.0,,
P6,[0/90]3,37.7,PET,PET,E-glass roving,0,50,0,0,0,1.44,Not specified,,,P6-3W-KN,340.0,,,0.017,16.7,2.38,1.0,0.79,,
P6,[0/90]3,37.7,PET,PET,E-glass roving,0,50,0,0,0,1.44,Not specified,,,P6-4W-KN,303.0,,,0.017,15.6,2.25,1.0,0.7,,
P6,[0/90]3,37.2,PET,PET,E-glass roving,0,50,0,0,0,1.46,Not specified,,,P6-5W-KN,295.0,,,0.017,16.1,2.09,1.0,0.69,,
P7,[0]6,39.2,PET,PET,E-glass roving,0,0,0,0,0,1.32,Not specified,,,P7-300-L,807.0,,,0.0254,29.4,2.9,1.0,0.0,,
P7,[0]6,38.3,PET,PET,E-glass roving,0,0,0,0,0,1.35,Not specified,,,P7-302-L,778.0,,,0.0254,29.4,2.95,1.0,0.0,,
P7,[0]6,38.0,PET,PET,E-glass roving,0,0,0,0,0,1.36,Not specified,,,P7-304-L,833.0,,,0.0254,32.0,3.0,1.0,0.0,,
P7,[0]6,39.8,PET,PET,E-glass roving,0,0,0,0,0,1.3,Not specified,,,P7-306-L,955.0,,,0.0254,31.3,3.28,1.0,0.0,,
P7,[0]6,39.2,PET,PET,E-glass roving,0,0,0,0,0,1.32,Not specified,,,P7-308-L,845.0,,,0.0254,33.4,2.94,1.0,0.0,,
P7,[0]6,40.7,PET,PET,E-glass roving,0,0,0,0,0,1.27,Not specified,,,P7-310-L,506.0,50.6,0.1,1.5,33.9,1.39,4417.0,0.0,,
P7,[0]6,39.2,PET,PET,E-glass roving,0,0,0,0,0,1.32,Not specified,,,P7-312-L,483.0,48.3,0.1,1.5,34.5,1.4,4234.0,0.0,,
P7,[0]6,36.7,PET,PET,E-glass roving,0,0,0,0,0,1.41,Not specified,,,P7-314-L,414.0,41.4,0.1,1.5,31.0,1.38,10039.0,0.0,,
P7,[0]6,37.7,PET,PET,E-glass roving,0,0,0,0,0,1.37,Not specified,,,P7-318-L,379.0,37.9,0.1,1.5,29.7,1.23,16099.0,0.0,,
P7,[0]6,35.9,PET,PET,E-glass roving,0,0,0,0,0,1.44,Not specified,,,P7-316-L,379.0,37.9,0.1,1.5,31.4,1.18,18689.0,0.0,,
P7,[0]6,39.5,PET,PET,E-glass roving,0,0,0,0,0,1.31,Not specified,,,P7-311-LW,685.0,,,0.0254,33.9,2.53,1.0,0.78,,
P7,[0]6,38.0,PET,PET,E-glass roving,0,0,0,0,0,1.36,Not specified,,,P7-313-LW,614.0,,,0.0254,31.8,2.49,1.0,0.78,,
P7,[0]6,36.4,PET,PET,E-glass roving,0,0,0,0,0,1.42,Not specified,,,P7-315-LW,624.0,,,0.0254,24.0,2.7,1.0,0.78,,
P7,[0]6,38.9,PET,PET,E-glass roving,0,0,0,0,0,1.33,Not specified,,,P7-319-LW,606.0,,,0.0254,27.9,2.7,1.0,0.78,,
P7,[0]6,37.7,PET,PET,E-glass roving,0,0,0,0,0,1.37,Not specified,,,P7-321-LW,671.0,,,0.0254,31.3,2.4,1.0,0.78,,
P7,[0]6,38.9,PET,PET,E-glass roving,0,0,0,0,0,1.33,Not specified,,,P7-307-LW,310.0,31.0,0.1,1.5,31.4,1.05,16282.0,0.9,,
P7,[0]6,39.8,PET,PET,E-glass roving,0,0,0,0,0,1.3,Not specified,,,P7-305-LW,310.0,31.0,0.1,1.5,31.4,1.05,37478.0,0.9,,
P7,[0]6,39.8,PET,PET,E-glass roving,0,0,0,0,0,1.3,Not specified,,,P7-303-LW,310.0,31.0,0.1,1.5,33.5,0.87,19594.0,0.9,,
P7,[0]6,39.2,PET,PET,E-glass roving,0,0,0,0,0,1.32,Not specified,,,P7-301-LW,345.0,34.5,0.1,1.5,35.4,0.93,4381.0,0.9,,
P7,[0]6,39.8,PET,PET,E-glass roving,0,0,0,0,0,1.3,Not specified,,,P7-326-T,13.0,,,0.0254,5.17,0.24,1.0,0.0,,
P7,[0]6,36.9,PET,PET,E-glass roving,0,0,0,0,0,1.4,Not specified,,,P7-328-T,2.8,,,0.0254,0.97,0.17,1.0,0.0,,
P7,[0]6,35.6,PET,PET,E-glass roving,0,0,0,0,0,1.45,Not specified,,,P7-330-T,12.0,,,0.0254,4.76,0.27,1.0,0.0,,
P7,[0]6,35.4,PET,PET,E-glass roving,0,0,0,0,0,1.46,Not specified,,,P7-332-T,14.4,,,0.0254,5.52,0.29,1.0,0.0,,
P7,[0]6,35.6,PET,PET,E-glass roving,0,0,0,0,0,1.45,Not specified,,,P7-334-T,17.9,,,0.0254,5.45,0.37,1.0,0.0,,
P7,[0]6,37.4,PET,PET,E-glass roving,0,0,0,0,0,1.38,Not specified,,,P7-329-TW,5.6,,,0.0254,2.07,0.18,1.0,0.78,,
P7,[0]6,38.9,PET,PET,E-glass roving,0,0,0,0,0,1.33,Not specified,,,P7-337-TW,3.8,,,0.0254,0.62,0.22,1.0,0.78,,
P7,[0]6,38.9,PET,PET,E-glass roving,0,0,0,0,0,1.33,Not specified,,,P7-339-TW,1.9,,,0.0254,2.07,0.07,1.0,0.78,,
P7,[0]6,39.2,PET,PET,E-glass roving,0,0,0,0,0,1.32,Not specified,,,P7-341-TW,3.6,,,0.0254,1.38,0.14,1.0,0.78,,
P7,[0]6,39.5,PET,PET,E-glass roving,0,0,0,0,0,1.31,Not specified,,,P7-343-TW,3.7,,,0.0254,0.62,0.18,1.0,0.78,,
P8,[0]6,37.3,PETG,PETG,E-glass roving,0,0,0,0,0,1.42,Not specified,,,P8-200-L,875.0,,,0.0254,27.9,3.41,1.0,0.0,,
P8,[0]6,36.7,PETG,PETG,E-glass roving,0,0,0,0,0,1.44,Not specified,,,P8-202-L,856.0,,,0.0254,31.1,3.1,1.0,0.0,,
P8,[0]6,38.3,PETG,PETG,E-glass roving,0,0,0,0,0,1.38,Not specified,,,P8-204-L,872.0,,,0.0254,30.4,3.2,1.0,0.0,,
P8,[0]6,36.0,PETG,PETG,E-glass roving,0,0,0,0,0,1.47,Not specified,,,P8-206-L,837.0,,,0.0254,28.4,3.19,1.0,0.0,,
P8,[0]6,35.3,PETG,PETG,E-glass roving,0,0,0,0,0,1.5,Not specified,,,P8-208-L,745.0,,,0.0254,29.1,2.8,1.0,0.0,,
P8,[0]6,36.0,PETG,PETG,E-glass roving,0,0,0,0,0,1.47,Not specified,,,P8-210-L,345.0,34.5,0.1,1.5,34.5,1.38,12844.0,0.0,,
P8,[0]6,37.5,PETG,PETG,E-glass roving,0,0,0,0,0,1.41,Not specified,,,P8-214-L,345.0,34.5,0.1,1.5,34.2,1.07,24829.0,0.0,,
P8,[0]6,39.2,PETG,PETG,E-glass roving,0,0,0,0,0,1.35,Not specified,,,P8-212-L,345.0,34.5,0.1,1.5,37.2,0.91,17035.0,0.0,,
P8,[0]6,35.0,PETG,PETG,E-glass roving,0,0,0,0,0,1.51,Not specified,,,P8-211-LW,628.0,,,0.0254,27.2,2.83,1.0,0.87,,
P8,[0]6,38.6,PETG,PETG,E-glass roving,0,0,0,0,0,1.37,Not specified,,,P8-213-LW,627.0,,,0.0254,28.0,3.01,1.0,0.87,,
P8,[0]6,36.5,PETG,PETG,E-glass roving,0,0,0,0,0,1.45,Not specified,,,P8-215-LW,586.0,,,0.0254,29.6,2.52,1.0,0.87,,
P8,[0]6,40.7,PETG,PETG,E-glass roving,0,0,0,0,0,1.3,Not specified,,,P8-217-LW,537.0,,,0.0254,32.4,2.19,1.0,0.87,,
P8,[0]6,38.3,PETG,PETG,E-glass roving,0,0,0,0,0,1.38,Not specified,,,P8-219-LW,541.0,,,0.0254,30.0,3.07,1.0,0.87,,
P8,[0]6,37.5,PETG,PETG,E-glass roving,0,0,0,0,0,1.41,Not specified,,,P8-201-LW,293.0,29.3,0.1,1.5,30.8,0.94,46809.0,1.1,,
P8,[0]6,37.8,PETG,PETG,E-glass roving,0,0,0,0,0,1.4,Not specified,,,P8-203-LW,310.0,31.0,0.1,1.5,31.6,0.97,30094.0,1.1,,
P8,[0]6,38.6,PETG,PETG,E-glass roving,0,0,0,0,0,1.37,Not specified,,,P8-209-LW,310.0,31.0,0.1,1.5,35.2,0.86,28022.0,1.1,,
P8,[0]6,37.3,PETG,PETG,E-glass roving,0,0,0,0,0,1.42,Not specified,,,P8-221-LW,310.0,31.0,0.1,1.5,30.1,0.99,14101.0,1.1,,
P8,[0]6,35.5,PETG,PETG,E-glass roving,0,0,0,0,0,1.49,Not specified,,,P8-226-T,13.7,,,0.0254,5.1,0.28,1.0,0.0,,
P8,[0]6,35.3,PETG,PETG,E-glass roving,0,0,0,0,0,1.5,Not specified,,,P8-228-T,15.3,,,0.0254,5.24,0.31,1.0,0.0,,
P8,[0]6,36.2,PETG,PETG,E-glass roving,0,0,0,0,0,1.46,Not specified,,,P8-230-T,14.6,,,0.0254,4.9,0.3,1.0,0.0,,
P8,[0]6,35.5,PETG,PETG,E-glass roving,0,0,0,0,0,1.49,Not specified,,,P8-234-T,14.6,,,0.0254,6.07,0.24,1.0,0.0,,
P8,[0]6,36.0,PETG,PETG,E-glass roving,0,0,0,0,0,1.47,Not specified,,,P8-236-T,16.2,,,0.0254,4.96,0.34,1.0,0.0,,
P8,[0]6,36.7,PETG,PETG,E-glass roving,0,0,0,0,0,1.44,Not specified,,,P8-235-TW,5.3,,,0.0254,2.0,0.29,1.0,0.87,,
P8,[0]6,38.3,PETG,PETG,E-glass roving,0,0,0,0,0,1.38,Not specified,,,P8-237-TW,3.6,,,0.0254,2.21,0.15,1.0,0.87,,
P8,[0]6,38.3,PETG,PETG,E-glass roving,0,0,0,0,0,1.38,Not specified,,,P8-239-TW,3.7,,,0.0254,1.52,0.21,1.0,0.87,,
P8,[0]6,37.3,PETG,PETG,E-glass roving,0,0,0,0,0,1.42,Not specified,,,P8-241-TW,3.6,,,0.0254,1.59,0.19,1.0,0.87,,
P8,[0]6,37.5,PETG,PETG,E-glass roving,0,0,0,0,0,1.41,Not specified,,,P8-247-TW,3.9,,,0.0254,1.59,0.17,1.0,0.87,,
P9,[0/90]3,37.7,PETG,PETG,E-glass roving,0,50,0,0,0,1.5,Not specified,,,P9-4002-L,407.0,,,0.0254,17.8,3.04,1.0,0.0,,
P9,[0/90]3,38.4,PETG,PETG,E-glass roving,0,50,0,0,0,1.47,Not specified,,,P9-4004-L,431.0,,,0.0254,17.3,2.87,1.0,0.0,,
P9,[0/90]3,40.4,PETG,PETG,E-glass roving,0,50,0,0,0,1.4,Not specified,,,P9-4006-L,459.0,,,0.0254,16.7,3.11,1.0,0.0,,
P9,[0/90]3,38.7,PETG,PETG,E-glass roving,0,50,0,0,0,1.46,Not specified,,,P9-4008-L,426.0,,,0.0254,16.2,3.12,1.0,0.0,,
P9,[0/90]3,39.2,PETG,PETG,E-glass roving,0,50,0,0,0,1.44,Not specified,,,P9-4010-L,443.0,,,0.0254,16.3,3.31,1.0,0.0,,
P9,[0/90]3,39.0,PETG,PETG,E-glass roving,0,50,0,0,0,1.45,Not specified,,,P9-4016-L,207.0,20.7,0.1,1.5,19.5,1.19,45648.0,0.0,,
P9,[0/90]3,39.0,PETG,PETG,E-glass roving,0,50,0,0,0,1.45,Not specified,,,P9-4014-L,207.0,20.7,0.1,1.5,17.4,1.23,67967.0,0.0,,
P9,[0/90]3,37.7,PETG,PETG,E-glass roving,0,50,0,0,0,1.5,Not specified,,,P9-4012-L,207.0,20.7,0.1,1.5,17.5,1.23,19976.0,0.0,,
P9,[0/90]3,38.2,PETG,PETG,E-glass roving,0,50,0,0,0,1.48,Not specified,,,P9-1-KN,394.0,,,0.017,17.0,2.65,1.0,0.0,,
P9,[0/90]3,37.2,PETG,PETG,E-glass roving,0,50,0,0,0,1.52,Not specified,,,P9-2-KN,381.0,,,0.017,17.2,2.6,1.0,0.0,,
P9,[0/90]3,35.8,PETG,PETG,E-glass roving,0,50,0,0,0,1.58,Not specified,,,P9-6-KN,387.0,,,0.017,16.7,2.74,1.0,0.0,,
P9,[0/90]3,36.7,PETG,PETG,E-glass roving,0,50,0,0,0,1.54,Not specified,,,P9-7-KN,417.0,,,0.017,17.7,2.81,1.0,0.0,,
P9,[0/90]3,38.4,PETG,PETG,E-glass roving,0,50,0,0,0,1.47,Not specified,,,P9-4011-LW,260.0,,,0.0254,15.5,2.23,1.0,0.98,,
P9,[0/90]3,37.7,PETG,PETG,E-glass roving,0,50,0,0,0,1.5,Not specified,,,P9-4013-LW,294.0,,,0.0254,15.1,2.3,1.0,0.98,,
P9,[0/90]3,39.2,PETG,PETG,E-glass roving,0,50,0,0,0,1.44,Not specified,,,P9-4015-LW,237.0,,,0.0254,15.4,1.94,1.0,0.98,,
P9,[0/90]3,37.7,PETG,PETG,E-glass roving,0,50,0,0,0,1.5,Not specified,,,P9-4017-LW,276.0,,,0.0254,14.7,2.42,1.0,0.98,,
P9,[0/90]3,40.4,PETG,PETG,E-glass roving,0,50,0,0,0,1.4,Not specified,,,P9-4019-LW,277.0,,,0.0254,16.1,2.07,1.0,0.98,,
P9,[0/90]3,39.8,PETG,PETG,E-glass roving,0,50,0,0,0,1.42,Not specified,,,P9-4031-LW,155.0,15.5,0.1,1.5,15.9,0.89,83292.0,2.0,,
P9,[0/90]3,39.8,PETG,PETG,E-glass roving,0,50,0,0,0,1.42,Not specified,,,P9-4029-LW,155.0,15.5,0.1,2.0,14.8,1.0,29202.0,2.0,,
P9,[0/90]3,39.2,PETG,PETG,E-glass roving,0,50,0,0,0,1.44,Not specified,,,P9-4027-LW,155.0,15.5,0.1,1.5,16.5,0.89,67450.0,2.0,,
P9,[0/90]3,38.7,PETG,PETG,E-glass roving,0,50,0,0,0,1.46,Not specified,,,P9-4025-LW,172.0,17.2,0.1,1.0,16.5,0.97,936.0,2.0,,
P9,[0/90]3,37.4,PETG,PETG,E-glass roving,0,50,0,0,0,1.51,Not specified,,,P9-4023-LW,138.0,13.8,0.1,2.2,15.0,0.89,250000.0,2.0,,
P9,[0/90]3,37.9,PETG,PETG,E-glass roving,0,50,0,0,0,1.49,Not specified,,,P9-4021-LW,207.0,20.7,0.1,1.5,15.1,1.34,171.0,2.0,,
P9,[0/90]3,37.9,PETG,PETG,E-glass roving,0,50,0,0,0,1.49,Not specified,,,P9-3W-KN,279.0,,,0.017,16.6,1.84,1.0,0.81,,
P9,[0/90]3,37.9,PETG,PETG,E-glass roving,0,50,0,0,0,1.49,Not specified,,,P9-4W-KN,274.0,,,0.017,14.9,2.1,1.0,0.74,,
P9,[0/90]3,37.7,PETG,PETG,E-glass roving,0,50,0,0,0,1.5,Not specified,,,P9-5W-KN,294.0,,,0.017,15.5,2.22,1.0,0.81,,
P10,[0]6,38.3,HDPE,HDPE,E-glass roving,0,0,0,0,0,2.57,Not specified,,,P10-100-L,328.0,,,0.0254,29.0,1.25,1.0,0.0,,
P10,[0]6,37.9,HDPE,HDPE,E-glass roving,0,0,0,0,0,2.6,Not specified,,,P10-102-L,361.0,,,0.0254,27.6,1.4,1.0,0.0,,
P10,[0]6,37.6,HDPE,HDPE,E-glass roving,0,0,0,0,0,2.62,Not specified,,,P10-104-L,367.0,,,0.0254,29.9,1.2,1.0,0.0,,
P10,[0]6,40.1,HDPE,HDPE,E-glass roving,0,0,0,0,0,2.46,Not specified,,,P10-106-L,326.0,,,0.0254,30.1,1.25,1.0,0.0,,
P10,[0]6,38.3,HDPE,HDPE,E-glass roving,0,0,0,0,0,2.57,Not specified,,,P10-120-L,439.0,,,0.0254,32.3,1.45,1.0,0.0,,
P10,[0]6,40.1,HDPE,HDPE,E-glass roving,0,0,0,0,0,2.46,Not specified,,,P10-110L,487.0,,,0.0254,31.5,2.67,1.0,0.0,,
P10,[0]6,40.1,HDPE,HDPE,E-glass roving,0,0,0,0,0,2.46,Not specified,,,P10-112-L,310.0,31.0,0.1,1.0,34.3,0.82,122.0,0.0,,
P10,[0]6,37.6,HDPE,HDPE,E-glass roving,0,0,0,0,0,2.62,Not specified,,,P10-122-L,207.0,20.7,0.1,1.5,32.6,0.64,68139.0,0.0,,
P10,[0]6,38.1,HDPE,HDPE,E-glass roving,0,0,0,0,0,2.59,Not specified,,,P10-118-L,207.0,20.7,0.1,1.5,32.0,0.65,27570.0,0.0,,
P10,[0]6,41.1,HDPE,HDPE,E-glass roving,0,0,0,0,0,2.4,Not specified,,,P10-114-L,207.0,20.7,0.1,1.5,32.2,0.63,40207.0,0.0,,
P10,[0]6,37.5,HDPE,HDPE,E-glass roving,0,0,0,0,0,2.63,Not specified,,,P10-111-LW,255.0,,,0.0254,33.4,0.8,1.0,2.8,,
P10,[0]6,38.2,HDPE,HDPE,E-glass roving,0,0,0,0,0,2.58,Not specified,,,P10-113-LW,274.0,,,0.0254,32.8,0.98,1.0,2.8,,
P10,[0]6,39.7,HDPE,HDPE,E-glass roving,0,0,0,0,0,2.48,Not specified,,,P10-115-LW,265.0,,,0.0254,24.1,1.12,1.0,2.8,,
P10,[0]6,37.2,HDPE,HDPE,E-glass roving,0,0,0,0,0,2.65,Not specified,,,P10-117-LW,255.0,,,0.0254,27.4,1.2,1.0,2.8,,
P10,[0]6,39.4,HDPE,HDPE,E-glass roving,0,0,0,0,0,2.5,Not specified,,,P10-119-LW,286.0,,,0.0254,30.8,0.89,1.0,2.8,,
P10,[0]6,37.3,HDPE,HDPE,E-glass roving,0,0,0,0,0,2.64,Not specified,,,P10-103-LW,172.0,17.2,0.1,1.5,30.1,0.53,5248.0,4.8,,
P10,[0]6,41.1,HDPE,HDPE,E-glass roving,0,0,0,0,0,2.4,Not specified,,,P10-101-LW,172.0,17.2,0.1,1.5,37.0,0.43,10456.0,4.8,,
P10,[0]6,38.6,HDPE,HDPE,E-glass roving,0,0,0,0,0,2.55,Not specified,,,P10-123-LW,172.0,17.2,0.1,1.5,29.9,0.56,4236.0,4.8,,
P10,[0]6,39.0,HDPE,HDPE,E-glass roving,0,0,0,0,0,2.53,Not specified,,,P10-121-LW,207.0,20.7,0.1,1.5,35.2,0.56,682.0,4.8,,
P10,[0]6,38.1,HDPE,HDPE,E-glass roving,0,0,0,0,0,2.59,Not specified,,,P10-126-T,1.9,,,0.0254,0.48,0.38,1.0,0.0,,
P10,[0]6,39.3,HDPE,HDPE,E-glass roving,0,0,0,0,0,2.51,Not specified,,,P10-128-T,3.5,,,0.0254,,,1.0,0.0,,
P10,[0]6,37.2,HDPE,HDPE,E-glass roving,0,0,0,0,0,2.65,Not specified,,,P10-130-T,1.6,,,0.0254,0.69,0.12,1.0,0.0,,
P10,[0]6,36.4,HDPE,HDPE,E-glass roving,0,0,0,0,0,2.71,Not specified,,,P10-132-T,0.9,,,0.0254,0.69,2.6,1.0,0.0,,
P10,[0]6,38.1,HDPE,HDPE,E-glass roving,0,0,0,0,0,2.59,Not specified,,,P10-134-T,2.7,,,0.0254,0.76,0.3,1.0,0.0,,
P10,[0]6,39.0,HDPE,HDPE,E-glass roving,0,0,0,0,0,2.53,Not specified,,,P10-137-TW,1.1,,,0.0254,0.48,1.0,1.0,2.8,,
P10,[0]6,37.5,HDPE,HDPE,E-glass roving,0,0,0,0,0,2.63,Not specified,,,P10-139-TW,1.1,,,0.0254,0.07,1.43,1.0,2.8,,
P10,[0]6,38.8,HDPE,HDPE,E-glass roving,0,0,0,0,0,2.54,Not specified,,,P10-141-TW,1.1,,,0.0254,0.21,0.13,1.0,2.8,,
P10,[0]6,37.5,HDPE,HDPE,E-glass roving,0,0,0,0,0,2.63,Not specified,,,P10-145-TW,1.1,,,0.0254,0.48,0.28,1.0,2.8,,
P10,[0]6,37.5,HDPE,HDPE,E-glass roving,0,0,0,0,0,2.63,Not specified,,,P10-147-TW,1.2,,,0.0254,0.14,0.13,1.0,2.8,,
P11,[0/90]3,37.2,HDPE,HDPE,E-glass roving,0,50,0,0,0,2.5,Not specified,,,P11-7000-L,290.0,,,0.0254,15.8,2.1,1.0,0.0,,
P11,[0/90]3,35.9,HDPE,HDPE,E-glass roving,0,50,0,0,0,2.59,Not specified,,,P11-7002-L,244.0,,,0.0254,16.5,1.67,1.0,0.0,,
P11,[0/90]3,37.0,HDPE,HDPE,E-glass roving,0,50,0,0,0,2.51,Not specified,,,P11-7004-L,240.0,,,0.0254,11.9,1.9,1.0,0.0,,
P11,[0/90]3,35.5,HDPE,HDPE,E-glass roving,0,50,0,0,0,2.62,Not specified,,,P11-7006-L,264.0,,,0.0254,18.3,1.95,1.0,0.0,,
P11,[0/90]3,36.1,HDPE,HDPE,E-glass roving,0,50,0,0,0,2.57,Not specified,,,P11-7008-L,271.0,,,0.0254,16.8,2.06,1.0,0.0,,
P11,[0/90]3,36.1,HDPE,HDPE,E-glass roving,0,50,0,0,0,2.57,Not specified,,,P11-7018-L,124.0,12.4,0.1,1.5,15.4,0.78,56654.0,0.0,,
P11,[0/90]3,36.6,HDPE,HDPE,E-glass roving,0,50,0,0,0,2.54,Not specified,,,P11-7016-L,103.0,10.3,0.1,1.5,15.9,0.63,255000.0,0.0,,
P11,[0/90]3,36.6,HDPE,HDPE,E-glass roving,0,50,0,0,0,2.54,Not specified,,,P11-7014-L,138.0,13.8,0.1,1.5,16.8,0.81,10641.0,0.0,,
P11,[0/90]3,36.6,HDPE,HDPE,E-glass roving,0,50,0,0,0,2.54,Not specified,,,P11-7012-L,172.0,17.2,0.1,1.5,14.7,1.18,1422.0,0.0,,
P11,[0/90]3,36.7,HDPE,HDPE,E-glass roving,0,50,0,0,0,2.53,Not specified,,,P11-7010-L,172.0,17.2,0.1,1.5,16.4,1.03,183.0,0.0,,
P11,[0/90]3,35.3,HDPE,HDPE,E-glass roving,0,50,0,0,0,2.63,Not specified,,,P11-1-KN,239.0,,,0.017,13.2,2.14,1.0,0.0,,
P11,[0/90]3,36.1,HDPE,HDPE,E-glass roving,0,50,0,0,0,2.57,Not specified,,,P11-2-KN,266.0,,,0.017,17.4,1.72,1.0,0.0,,
P11,[0/90]3,35.0,HDPE,HDPE,E-glass roving,0,50,0,0,0,2.65,Not specified,,,P11-6-KN,246.0,,,0.017,14.1,1.91,1.0,0.0,,
P11,[0/90]3,34.9,HDPE,HDPE,E-glass roving,0,50,0,0,0,2.66,Not specified,,,P11-7-KN,240.0,,,0.017,15.0,1.84,1.0,0.0,,
P11,[0/90]3,36.1,HDPE,HDPE,E-glass roving,0,50,0,0,0,2.57,Not specified,,,P11-7011-LW,213.0,,,0.0254,13.7,1.93,1.0,3.3,,
P11,[0/90]3,35.2,HDPE,HDPE,E-glass roving,0,50,0,0,0,2.64,Not specified,,,P11-7013-LW,193.0,,,0.0254,15.0,1.31,1.0,3.3,,
P11,[0/90]3,35.5,HDPE,HDPE,E-glass roving,0,50,0,0,0,2.62,Not specified,,,P11-7015-LW,212.0,,,0.0254,14.5,1.53,1.0,3.3,,
P11,[0/90]3,36.1,HDPE,HDPE,E-glass roving,0,50,0,0,0,2.57,Not specified,,,P11-7017-LW,211.0,,,0.0254,17.4,1.42,1.0,3.3,,
P11,[0/90]3,35.9,HDPE,HDPE,E-glass roving,0,50,0,0,0,2.59,Not specified,,,P11-7019-LW,227.0,,,0.0254,15.2,1.61,1.0,3.3,,
P11,[0/90]3,37.2,HDPE,HDPE,E-glass roving,0,50,0,0,0,2.5,Not specified,,,P11-7033-LW,103.0,10.3,0.1,1.5,16.7,0.59,1986.0,5.7,,
P11,[0/90]3,36.6,HDPE,HDPE,E-glass roving,0,50,0,0,0,2.54,Not specified,,,P11-7027-LW,103.0,10.3,0.1,1.5,14.8,0.65,793.0,5.7,,
P11,[0/90]3,36.4,HDPE,HDPE,E-glass roving,0,50,0,0,0,2.55,Not specified,,,P11-7021-LW,103.0,10.3,0.1,1.5,14.6,0.69,1641.0,5.7,,
P11,[0/90]3,37.8,HDPE,HDPE,E-glass roving,0,50,0,0,0,2.46,Not specified,,,P11-7023-LW,124.0,12.4,0.1,1.5,13.9,0.86,2226.0,5.7,,
P11,[0/90]3,35.9,HDPE,HDPE,E-glass roving,0,50,0,0,0,2.59,Not specified,,,P11-3W-KN,243.0,,,0.017,15.9,1.57,1.0,0.52,,
P11,[0/90]3,36.3,HDPE,HDPE,E-glass roving,0,50,0,0,0,2.56,Not specified,,,P11-4W-KN,254.0,,,0.017,16.4,1.7,1.0,0.39,,
P11,[0/90]3,36.0,HDPE,HDPE,E-glass roving,0,50,0,0,0,2.58,Not specified,,,P11-5W-KN,230.0,,,0.017,13.7,1.87,1.0,0.21,,
P12,[0]6,35.1,PP,PP,E-glass roving,0,0,0,0,0,1.96,Not specified,,,P12-002-L,443.0,,,0.0254,25.7,1.72,1.0,0.0,,
P12,[0]6,33.1,PP,PP,E-glass roving,0,0,0,0,0,2.08,Not specified,,,P12-004-L,459.0,,,0.0254,29.4,1.63,1.0,0.0,,
P12,[0]6,31.3,PP,PP,E-glass roving,0,0,0,0,0,2.2,Not specified,,,P12-006-L,450.0,,,0.0254,27.5,1.8,1.0,0.0,,
P12,[0]6,32.3,PP,PP,E-glass roving,0,0,0,0,0,2.13,Not specified,,,P12-008-L,409.0,,,0.0254,27.5,1.59,1.0,0.0,,
P12,[0]6,31.0,PP,PP,E-glass roving,0,0,0,0,0,2.22,Not specified,,,P12-010-L,410.0,,,0.0254,26.9,1.65,1.0,0.0,,
P12,[0]6,30.4,PP,PP,E-glass roving,0,0,0,0,0,2.26,Not specified,,,P12-022-L,255.0,25.5,0.1,1.5,28.4,0.87,34398.0,0.0,,
P12,[0]6,32.6,PP,PP,E-glass roving,0,0,0,0,0,2.11,Not specified,,,P12-020-L,255.0,25.5,0.1,1.5,27.6,0.91,17255.0,0.0,,
P12,[0]6,32.5,PP,PP,E-glass roving,0,0,0,0,0,2.12,Not specified,,,P12-018-L,241.0,24.1,0.1,1.5,26.8,0.89,122468.0,0.0,,
P12,[0]6,31.6,PP,PP,E-glass roving,0,0,0,0,0,2.18,Not specified,,,P12-016-L,241.0,24.1,0.1,1.5,26.4,1.1,1854.0,0.0,,
P12,[0]6,32.8,PP,PP,E-glass roving,0,0,0,0,0,2.1,Not specified,,,P12-014-L,207.0,20.7,0.1,1.5,30.1,0.67,94571.0,0.0,,
P12,[0]6,32.3,PP,PP,E-glass roving,0,0,0,0,0,2.13,Not specified,,,P12-011-LW,397.0,,,0.0254,28.3,1.48,1.0,3.0,,
P12,[0]6,32.3,PP,PP,E-glass roving,0,0,0,0,0,2.13,Not specified,,,P12-013-LW,339.0,,,0.0254,25.4,1.38,1.0,3.0,,
P12,[0]6,31.9,PP,PP,E-glass roving,0,0,0,0,0,2.16,Not specified,,,P12-015-LW,373.0,,,0.0254,27.4,1.31,1.0,3.0,,
P12,[0]6,32.3,PP,PP,E-glass roving,0,0,0,0,0,2.13,Not specified,,,P12-017-LW,406.0,,,0.0254,29.2,1.35,1.0,3.0,,
P12,[0]6,31.6,PP,PP,E-glass roving,0,0,0,0,0,2.18,Not specified,,,P12-019-LW,326.0,,,0.0254,26.4,1.46,1.0,3.0,,
P12,[0]6,32.8,PP,PP,E-glass roving,0,0,0,0,0,2.1,Not specified,,,P12-009-LW,172.0,17.2,0.1,1.5,19.9,0.89,8267.0,5.1,,
P12,[0]6,32.0,PP,PP,E-glass roving,0,0,0,0,0,2.15,Not specified,,,P12-003-LW,172.0,17.2,0.1,1.5,31.6,0.53,22581.0,5.1,,
P12,[0]6,34.6,PP,PP,E-glass roving,0,0,0,0,0,1.99,Not specified,,,P12-001-LW,172.0,17.2,0.1,1.5,28.4,0.58,78822.0,5.1,,
P12,[0]6,31.6,PP,PP,E-glass roving,0,0,0,0,0,2.18,Not specified,,,P12-023-LW,207.0,20.7,0.1,1.5,,,5830.0,5.1,,
P12,[0]6,30.7,PP,PP,E-glass roving,0,0,0,0,0,2.24,Not specified,,,P12-021-LW,241.0,24.1,0.1,1.5,29.2,0.83,1840.0,5.1,,
P12,[0]6,30.7,PP,PP,E-glass roving,0,0,0,0,0,2.24,Not specified,,,P12-26-T,4.3,,,0.0254,2.55,0.2,1.0,0.0,,
P12,[0]6,31.9,PP,PP,E-glass roving,0,0,0,0,0,2.16,Not specified,,,P12-28-T,3.1,,,0.0254,0.83,0.41,1.0,0.0,,
P12,[0]6,33.2,PP,PP,E-glass roving,0,0,0,0,0,2.07,Not specified,,,P12-30-T,3.4,,,0.0254,1.31,0.2,1.0,0.0,,
P12,[0]6,31.0,PP,PP,E-glass roving,0,0,0,0,0,2.22,Not specified,,,P12-32-T,4.4,,,0.0254,1.72,0.13,1.0,0.0,,
P12,[0]6,32.6,PP,PP,E-glass roving,0,0,0,0,0,2.11,Not specified,,,P12-34-T,3.6,,,0.0254,1.03,0.32,1.0,0.0,,
P12,[0]6,32.5,PP,PP,E-glass roving,0,0,0,0,0,2.12,Not specified,,,P12-35-TW,2.7,,,0.0254,0.9,0.4,1.0,3.0,,
P12,[0]6,30.7,PP,PP,E-glass roving,0,0,0,0,0,2.24,Not specified,,,P12-37-TW,2.7,,,0.0254,1.03,0.33,1.0,3.0,,
P12,[0]6,31.0,PP,PP,E-glass roving,0,0,0,0,0,2.22,Not specified,,,P12-39-TW,2.6,,,0.0254,1.17,0.32,1.0,3.0,,
P12,[0]6,32.5,PP,PP,E-glass roving,0,0,0,0,0,2.12,Not specified,,,P12-41-TW,3.0,,,0.0254,0.83,0.37,1.0,3.0,,
P12,[0]6,31.1,PP,PP,E-glass roving,0,0,0,0,0,2.21,Not specified,,,P12-47-TW,2.1,,,0.0254,1.1,0.14,1.0,3.0,,
P13,[0/90]3,36.7,PP,PP,E-glass roving,0,50,0,0,0,2.13,Not specified,,,P13-5000-L,293.0,,,0.0254,13.3,2.6,1.0,0.0,,
P13,[0/90]3,36.4,PP,PP,E-glass roving,0,50,0,0,0,2.15,Not specified,,,P13-5002-L,324.0,,,0.0254,14.8,2.51,1.0,0.0,,
P13,[0/90]3,36.4,PP,PP,E-glass roving,0,50,0,0,0,2.15,Not specified,,,P13-5004-L,305.0,,,0.0254,14.3,2.56,1.0,0.0,,
P13,[0/90]3,36.2,PP,PP,E-glass roving,0,50,0,0,0,2.16,Not specified,,,P13-5006-L,297.0,,,0.0254,14.8,2.37,1.0,0.0,,
P13,[0/90]3,37.1,PP,PP,E-glass roving,0,50,0,0,0,2.11,Not specified,,,P13-5008-L,319.0,,,0.0254,13.9,3.4,1.0,0.0,,
P13,[0/90]3,36.4,PP,PP,E-glass roving,0,50,0,0,0,2.15,Not specified,,,P13-5011-L,138.0,13.8,0.1,1.5,14.1,0.96,47883.0,0.0,,
P13,[0/90]3,36.4,PP,PP,E-glass roving,0,50,0,0,0,2.15,Not specified,,,P13-5016-L,138.0,13.8,0.1,1.5,14.3,0.94,239576.0,0.0,,
P13,[0/90]3,35.4,PP,PP,E-glass roving,0,50,0,0,0,2.21,Not specified,,,P13-5014-L,138.0,13.8,0.1,1.5,15.1,0.9,24259.0,0.0,,
P13,[0/90]3,34.6,PP,PP,E-glass roving,0,50,0,0,0,2.26,Not specified,,,P13-5012-L,152.0,15.2,0.1,1.5,14.3,1.04,25699.0,0.0,,
P13,[0/90]3,35.1,PP,PP,E-glass roving,0,50,0,0,0,2.23,Not specified,,,P13-1-KN,235.0,,,0.017,11.6,2.74,1.0,0.0,,
P13,[0/90]3,35.6,PP,PP,E-glass roving,0,50,0,0,0,2.2,Not specified,,,P13-2-KN,312.0,,,0.017,12.4,2.7,1.0,0.0,,
P13,[0/90]3,32.7,PP,PP,E-glass roving,0,50,0,0,0,2.39,Not specified,,,P13-6-KN,283.0,,,0.017,13.0,2.31,1.0,0.0,,
P13,[0/90]3,35.4,PP,PP,E-glass roving,0,50,0,0,0,2.21,Not specified,,,P13-5011-LW,186.0,,,0.0254,14.7,1.38,1.0,5.1,,
P13,[0/90]3,35.9,PP,PP,E-glass roving,0,50,0,0,0,2.18,Not specified,,,P13-5013-LW,186.0,,,0.0254,16.6,1.24,1.0,5.1,,
P13,[0/90]3,34.5,PP,PP,E-glass roving,0,50,0,0,0,2.27,Not specified,,,P13-5015-LW,159.0,,,0.0254,14.2,1.16,1.0,5.1,,
P13,[0/90]3,34.6,PP,PP,E-glass roving,0,50,0,0,0,2.26,Not specified,,,P13-5017-LW,171.0,,,0.0254,13.4,1.29,1.0,5.1,,
P13,[0/90]3,35.4,PP,PP,E-glass roving,0,50,0,0,0,2.21,Not specified,,,P13-5019-LW,187.0,,,0.0254,14.7,1.33,1.0,5.1,,
P13,[0/90]3,36.9,PP,PP,E-glass roving,0,50,0,0,0,2.12,Not specified,,,P13-5025-LW,103.0,10.3,0.1,1.5,15.3,0.64,9909.0,8.3,,
P13,[0/90]3,37.3,PP,PP,E-glass roving,0,50,0,0,0,2.1,Not specified,,,P13-5029-LW,103.0,10.3,0.1,1.5,13.9,0.72,18359.0,8.3,,
P13,[0/90]3,37.3,PP,PP,E-glass roving,0,50,0,0,0,2.1,Not specified,,,P13-5031-LW,103.0,10.3,0.1,1.5,13.2,0.74,20957.0,8.3,,
P13,[0/90]3,36.7,PP,PP,E-glass roving,0,50,0,0,0,2.13,Not specified,,,P13-5033-LW,128.0,12.8,0.1,1.5,14.5,0.82,1711.0,8.3,,
P13,[0/90]3,35.9,PP,PP,E-glass roving,0,50,0,0,0,2.18,Not specified,,,P13-5021-LW,138.0,13.8,0.1,1.5,13.7,0.97,671.0,8.3,,
P13,[0/90]3,34.9,PP,PP,E-glass roving,0,50,0,0,0,2.24,Not specified,,,P13-3W-KN,226.0,,,0.017,12.2,1.88,1.0,2.7,,
