Repository: AdamJalalIA/composite-materials-similarity-project

# Exploration de matériaux composites intelligents | Stage AptiSkills



**Stage L3 Matériaux / Data / Informatique**  
**Durée** : 1 mois  
**Encadré par** : AptiSkills  
**Technologies** : Python • Streamlit • SQLite • FAISS • Scikit-learn

## Objectifs

Concevoir une plateforme bout-en-bout capable de nettoyer les données composites MHK (Sandia National Laboratories), de modéliser la contrainte maximale via un algorithme supervisé, de rechercher des matériaux similaires selon des critères métier (hydrogène, corrosion, contraintes) et d'exposer ces capacités dans une interface Streamlit utilisable en production interne.

File: data/processed/MHK_material_database_cleaned.csv (part 4 of 11)
CE6,[V/0/45/-45/0/V],47.2,VE,AME 6001 VE +1.5% MCP,E-LT-2900,E-BX 1700,22.5,0,0,8.3,2.2,"1.3h @ 80C, 1.3h @ 120C",,,CE6-643-TW,118.0,,,0.0254,15.3,2.1,1.0,0.36,,
CE6,[V/0/45/-45/0/V],47.6,VE,AME 6001 VE +1.5% MCP,E-LT-2900,E-BX 1700,22.5,0,0,8.3,2.18,"1.3h @ 80C, 1.3h @ 120C",,,CE6-645-TW,129.0,,,0.0254,15.2,2.0,1.0,0.36,,
CE6,[V/0/45/-45/0/V],46.3,VE,AME 6001 VE +1.5% MCP,E-LT-2900,E-BX 1700,22.5,0,0,8.3,2.24,"1.3h @ 80C, 1.3h @ 120C",,,CE6-647-TW,126.0,,,0.0254,18.3,2.7,1.0,0.36,,
CE6,[V/0/45/-45/0/V],45.9,VE,AME 6001 VE +1.5% MCP,E-LT-2900,E-BX 1700,22.5,0,0,8.3,2.26,"1.3h @ 80C, 1.3h @ 120C",,,CE6-649-TW,127.0,,,0.0254,18.7,2.4,1.0,0.36,,
P13,[0/90]3,34.9,PP,PP,E-glass roving,0,50,0,0,0,2.24,Not specified,,,P13-4W-KN,232.0,,,0.017,13.7,1.73,1.0,2.8,,
P13,[0/90]3,35.3,PP,PP,E-glass roving,0,50,0,0,0,2.22,Not specified,,,P13-5W-KN,227.0,,,0.017,13.9,1.66,1.0,2.5,,
P14,[0]6,38.0,,PA11,E-glass roving,0,0,0,0,0,1.65,Not specified,,,P14-500-L,776.0,,,0.0254,29.0,2.9,1.0,0.0,,
P14,[0]6,36.6,PA11,PA11,E-glass roving,0,0,0,0,0,1.71,Not specified,,,P14-502-L,758.0,,,0.0254,32.9,2.57,1.0,0.0,,
P14,[0]6,39.4,PA11,PA11,E-glass roving,0,0,0,0,0,1.59,Not specified,,,P14-504-L,838.0,,,0.0254,32.0,2.73,1.0,0.0,,
P14,[0]6,39.4,PA11,PA11,E-glass roving,0,0,0,0,0,1.59,Not specified,,,P14-506-L,706.0,,,0.0254,30.1,2.39,1.0,0.0,,
P14,[0]6,39.2,PA11,PA11,E-glass roving,0,0,0,0,0,1.6,Not specified,,,P14-508-L,790.0,,,0.0254,33.0,2.4,1.0,0.0,,
P14,[0]6,40.4,PA11,PA11,E-glass roving,0,0,0,0,0,1.55,Not specified,,,P14-516-L,448.0,44.8,0.1,1.5,33.7,1.29,37142.0,0.0,,
P14,[0]6,37.1,PA11,PA11,E-glass roving,0,0,0,0,0,1.69,Not specified,,,P14-512-L,448.0,44.8,0.1,1.5,34.1,1.27,21263.0,0.0,,
P14,[0]6,36.9,PA11,PA11,E-glass roving,0,0,0,0,0,1.7,Not specified,,,P14-514-L,448.0,44.8,0.1,1.5,31.8,1.35,29079.0,0.0,,
P14,[0]6,37.3,PA11,PA11,E-glass roving,0,0,0,0,0,1.68,Not specified,,,P14-510-L,379.0,37.9,0.1,1.5,35.5,1.04,139361.0,0.0,,
P14,[0]6,39.2,PA11,PA11,E-glass roving,0,0,0,0,0,1.6,Not specified,,,P14-511-LW,516.0,,,0.0254,32.7,1.74,1.0,1.5,,
P14,[0]6,40.4,PA11,PA11,E-glass roving,0,0,0,0,0,1.55,Not specified,,,P14-513-LW,503.0,,,0.0254,34.8,1.6,1.0,1.5,,
P14,[0]6,38.0,PA11,PA11,E-glass roving,0,0,0,0,0,1.65,Not specified,,,P14-515-LW,518.0,,,0.0254,33.0,1.62,1.0,1.5,,
P14,[0]6,39.9,PA11,PA11,E-glass roving,0,0,0,0,0,1.57,Not specified,,,P14-517-LW,530.0,,,0.0254,32.8,1.73,1.0,1.5,,
P14,[0]6,38.9,PA11,PA11,E-glass roving,0,0,0,0,0,1.61,Not specified,,,P14-519-LW,528.0,,,0.0254,31.4,1.75,1.0,1.5,,
P14,[0]6,37.3,PA11,PA11,E-glass roving,0,0,0,0,0,1.68,Not specified,,,P14-507-LW,310.0,31.0,0.1,1.5,33.2,0.93,58933.0,1.7,,
P14,[0]6,38.4,PA11,PA11,E-glass roving,0,0,0,0,0,1.63,Not specified,,,P14-509-LW,345.0,34.5,0.1,1.0,25.8,1.39,1419.0,1.7,,
P14,[0]6,36.6,PA11,PA11,E-glass roving,0,0,0,0,0,1.71,Not specified,,,P14-505-LW,345.0,34.5,0.1,1.5,34.3,0.99,8159.0,1.7,,
P14,[0]6,36.2,PA11,PA11,E-glass roving,0,0,0,0,0,1.73,Not specified,,,P14-503-LW,345.0,34.5,0.1,1.5,39.1,0.83,15490.0,1.7,,
P14,[0]6,40.4,PA11,PA11,E-glass roving,0,0,0,0,0,1.55,Not specified,,,P14-501-LW,414.0,41.4,0.1,1.5,34.3,1.16,89.0,1.7,,
P14,[0]6,37.1,PA11,PA11,E-glass roving,0,0,0,0,0,1.69,Not specified,,,P14-523-LW,448.0,44.8,0.1,1.5,39.1,0.94,142.0,1.7,,
P14,[0]6,36.2,PA11,PA11,E-glass roving,0,0,0,0,0,1.73,Not specified,,,P14-528-T,11.3,,,0.0254,3.38,0.37,1.0,0.0,,
P14,[0]6,36.9,PA11,PA11,E-glass roving,0,0,0,0,0,1.7,Not specified,,,P14-530-T,13.2,,,0.0254,3.03,0.55,1.0,0.0,,
P14,[0]6,37.1,PA11,PA11,E-glass roving,0,0,0,0,0,1.69,Not specified,,,P14-532-T,7.0,,,0.0254,2.76,0.23,1.0,0.0,,
P14,[0]6,36.6,PA11,PA11,E-glass roving,0,0,0,0,0,1.71,Not specified,,,P14-534-T,14.3,,,0.0254,3.31,0.57,1.0,0.0,,
P14,[0]6,37.3,PA11,PA11,E-glass roving,0,0,0,0,0,1.68,Not specified,,,P14-536-T,19.4,,,0.0254,3.52,0.76,1.0,0.0,,
P14,[0]6,37.1,PA11,PA11,E-glass roving,0,0,0,0,0,1.69,Not specified,,,P14-535-TW,12.1,,,0.0254,1.72,1.2,1.0,1.5,,
P14,[0]6,39.4,PA11,PA11,E-glass roving,0,0,0,0,0,1.59,Not specified,,,P14-537-TW,5.0,,,0.0254,0.9,1.07,1.0,1.5,,
P14,[0]6,41.2,PA11,PA11,E-glass roving,0,0,0,0,0,1.52,Not specified,,,P14-539-TW,5.3,,,0.0254,1.45,0.24,1.0,1.5,,
P14,[0]6,39.9,PA11,PA11,E-glass roving,0,0,0,0,0,1.57,Not specified,,,P14-541-TW,5.1,,,0.0254,1.24,0.6,1.0,1.5,,
P14,[0]6,34.4,PA11,PA11,E-glass roving,0,0,0,0,0,1.82,Not specified,,,P14-547-TW,1.9,,,0.0254,1.03,0.19,1.0,1.5,,
Material,Lay-up,,Resin Type,Resin,0 Deg fabric,45 Deg fabric,"%, 45 Deg",90 deg fabric,"%, 90 Deg",other %,,Cure / Post Cure,Process,Test #,Coupon,,,,,,,,,,
Balanced_dry,[90/0]s,61.0,VE,Scott Bader Crestapol 1250,Vectorply E-LT 3800,0,0,0,9,1,3.154,"48h/25 C, 8h/70 C",Infusion,,4064-100,644.0,,,,28.9,3.0,1.0,,,
Balanced_dry,[90/0]s,61.0,VE,Scott Bader Crestapol 1250,Vectorply E-LT 3800,0,0,0,9,1,3.154,"48h/25 C, 8h/70 C",Infusion,,4064-101,650.0,,,,32.2,3.0,1.0,,,
Balanced_dry,[90/0]s,61.0,VE,Scott Bader Crestapol 1250,Vectorply E-LT 3800,0,0,0,9,1,3.154,"48h/25 C, 8h/70 C",Infusion,,4064-102,674.0,,,,30.1,3.1,1.0,,,
Balanced_dry,[90/0]s,61.0,VE,Scott Bader Crestapol 1250,Vectorply E-LT 3800,0,0,0,9,1,3.154,"48h/25 C, 8h/70 C",Infusion,,4064-103,649.0,,,,31.5,2.8,1.0,,,
Balanced_dry,[90/0]s,61.0,VE,Scott Bader Crestapol 1250,Vectorply E-LT 3800,0,0,0,9,1,3.154,"48h/25 C, 8h/70 C",Infusion,,4064-104,616.0,,,,29.6,2.7,1.0,,,
Balanced_full_Saturation,[90/0]s,61.0,VE,Scott Bader Crestapol 1250,Vectorply E-LT 3800,0,0,0,9,1,3.154,"48h/25 C, 8h/70 C",Infusion,,4064-200W,516.0,,,,28.8,2.5,1.0,,,
Balanced_full_Saturation,[90/0]s,61.0,VE,Scott Bader Crestapol 1250,Vectorply E-LT 3800,0,0,0,9,1,3.154,"48h/25 C, 8h/70 C",Infusion,,4064-201W,554.0,,,,28.0,2.3,1.0,,,
Balanced_full_Saturation,[90/0]s,61.0,VE,Scott Bader Crestapol 1250,Vectorply E-LT 3800,0,0,0,9,1,3.154,"48h/25 C, 8h/70 C",Infusion,,4064-202W,517.0,,,,26.3,2.3,1.0,,,
Balanced_full_Saturation,[90/0]s,61.0,VE,Scott Bader Crestapol 1250,Vectorply E-LT 3800,0,0,0,9,1,3.154,"48h/25 C, 8h/70 C",Infusion,,4064-203W,466.0,,,,29.4,2.2,1.0,,,
Balanced_full_Saturation,[90/0]s,61.0,VE,Scott Bader Crestapol 1250,Vectorply E-LT 3800,0,0,0,9,1,3.154,"48h/25 C, 8h/70 C",Infusion,,4064-204W,489.0,,,,26.8,2.3,1.0,,,
Balanced_dry,[90/0]s,61.0,VE,Scott Bader Crestapol 1250,Vectorply E-LT 3800,0,0,0,9,1,3.154,"48h/25 C, 8h/70 C",Infusion,,4064-110,-568.0,,,,30.34,-1.9,1.0,,,
Balanced_dry,[90/0]s,61.0,VE,Scott Bader Crestapol 1250,Vectorply E-LT 3800,0,0,0,9,1,3.154,"48h/25 C, 8h/70 C",Infusion,,4064-111,-598.0,,,,30.34,-2.0,1.0,,,
Balanced_dry,[90/0]s,61.0,VE,Scott Bader Crestapol 1250,Vectorply E-LT 3800,0,0,0,9,1,3.154,"48h/25 C, 8h/70 C",Infusion,,4064-112,-487.0,,,,30.34,-1.6,1.0,,,
Balanced_dry,[90/0]s,61.0,VE,Scott Bader Crestapol 1250,Vectorply E-LT 3800,0,0,0,9,1,3.154,"48h/25 C, 8h/70 C",Infusion,,4064-113,-556.0,,,,30.34,-1.8,1.0,,,
Balanced_dry,[90/0]s,61.0,VE,Scott Bader Crestapol 1250,Vectorply E-LT 3800,0,0,0,9,1,3.154,"48h/25 C, 8h/70 C",Infusion,,4064-114,-612.0,,,,30.34,-2.0,1.0,,,
Balanced_full_Saturation,[90/0]s,61.0,VE,Scott Bader Crestapol 1250,Vectorply E-LT 3800,0,0,0,9,1,3.154,"48h/25 C, 8h/70 C",Infusion,,4064-210W,-453.0,,,,27.46,-1.6,1.0,,,
Balanced_full_Saturation,[90/0]s,61.0,VE,Scott Bader Crestapol 1250,Vectorply E-LT 3800,0,0,0,9,1,3.154,"48h/25 C, 8h/70 C",Infusion,,4064-211W,-548.0,,,,27.46,-2.0,1.0,,,
Balanced_full_Saturation,[90/0]s,61.0,VE,Scott Bader Crestapol 1250,Vectorply E-LT 3800,0,0,0,9,1,3.154,"48h/25 C, 8h/70 C",Infusion,,4064-212W,-436.0,,,,27.46,-1.6,1.0,,,
Balanced_full_Saturation,[90/0]s,61.0,VE,Scott Bader Crestapol 1250,Vectorply E-LT 3800,0,0,0,9,1,3.154,"48h/25 C, 8h/70 C",Infusion,,4064-213W,-383.0,,,,27.46,-1.4,1.0,,,
Balanced_full_Saturation,[90/0]s,61.0,VE,Scott Bader Crestapol 1250,Vectorply E-LT 3800,0,0,0,9,1,3.154,"48h/25 C, 8h/70 C",Infusion,,4064-214W,-436.0,,,,27.46,-1.6,1.0,,,
FAU_Long_term_control,[0]4,48.4,VE,Derakane 510A-40 ,Uni-directional Carbon,0,0,0,0,0,2.79,,,,15017_C510_1,2315.0,,,,126.0,1.8,1.0,,,
FAU_Long_term_control,[0]4,48.4,VE,Derakane 510A-40 ,Uni-directional Carbon,0,0,0,0,0,2.71,,,,15017_C510_2,2380.0,,,,127.0,1.8,1.0,,,
FAU_Long_term_control,[0]4,48.4,VE,Derakane 510A-40 ,Uni-directional Carbon,0,0,0,0,0,2.44,,,,15017_C510_3,2221.0,,,,118.0,1.7,1.0,,,
FAU_Long_term_control,[0]4,48.4,VE,Derakane 510A-40 ,Uni-directional Carbon,0,0,0,0,0,2.59,,,,15017_C510_4,2230.0,,,,125.0,1.7,1.0,,,
FAU_Long_term_control,[0]4,48.4,VE,Derakane 510A-40 ,Uni-directional Carbon,0,0,0,0,0,2.51,,,,15017_C510_5,2262.0,,,,120.0,1.7,1.0,,,
FAU_Long_term_Saturated,[0]4,48.4,VE,Derakane 510A-40 ,Uni-directional Carbon,0,0,0,0,0,1.74,,,,15017-1000W,2499.0,,,,115.0,1.9,1.0,,,
FAU_Long_term_Saturated,[0]4,48.4,VE,Derakane 510A-40 ,Uni-directional Carbon,0,0,0,0,0,1.88,,,,15017-1002W,2627.0,,,,123.0,1.9,1.0,,,
FAU_Long_term_Saturated,[0]4,48.4,VE,Derakane 510A-40 ,Uni-directional Carbon,0,0,0,0,0,2.02,,,,15017-1003W,2590.0,,,,124.0,1.8,1.0,,,
FAU_Long_term_Saturated,[0]4,48.4,VE,Derakane 510A-40 ,Uni-directional Carbon,0,0,0,0,0,1.74,,,,15017-1004W,2402.0,,,,123.0,1.8,1.0,,,
FAU_Long_term_Saturated,[0]4,48.4,VE,Derakane 510A-40 ,Uni-directional Carbon,0,0,0,0,0,1.8,,,,15017-1005W,2434.0,,,,121.0,1.8,1.0,,,
FAU_Long_term_Saturated,[0]4,48.4,VE,Derakane 510A-40 ,Uni-directional Carbon,0,0,0,0,0,1.7,,,,15017-1006W,2490.0,,,,121.0,1.8,1.0,,,
FAU_Long_term_Saturated,[0]4,48.4,VE,Derakane 510A-40 ,Uni-directional Carbon,0,0,0,0,0,1.76,,,,15017-1007W,,,,,122.0,1.8,1.0,,,
FAU_Long_term_Saturated,[0]4,48.4,VE,Derakane 510A-40 ,Uni-directional Carbon,0,0,0,0,0,2.18,,,,15017-1008W,2483.0,,,,124.0,1.8,1.0,,,
FAU_Long_term_Saturated,[0]4,48.4,VE,Derakane 510A-40 ,Uni-directional Carbon,0,0,0,0,0,1.72,,,,15017-1009W,2437.0,,,,123.0,1.8,1.0,,,
Uni_Control ,[0]2,56.0,EP,Hexion 135/1366,Vectorply E-LT 3900,0,0,0,8,1,2.01,"48h/25 C, 8h/70 C",Infusion,,4095-4,928.7949350127784,,,,,,1.0,,,
Uni_Control ,[0]2,56.0,EP,Hexion 135/1366,Vectorply E-LT 3900,0,0,0,8,1,2.01,"48h/25 C, 8h/70 C",Infusion,,4095-5,1003.3033207138234,,,,,,1.0,,,
Uni_Control ,[0]2,56.0,EP,Hexion 135/1366,Vectorply E-LT 3900,0,0,0,8,1,2.01,"48h/25 C, 8h/70 C",Infusion,,4095-6,889.1618694949348,,,,,,1.0,,,
Uni_Control ,[0]2,56.0,EP,Hexion 135/1366,Vectorply E-LT 3900,0,0,0,8,1,2.01,"48h/25 C, 8h/70 C",Infusion,,4095-7,1026.4493050625908,,,,,,1.0,,,
Uni_Control ,[0]2,56.0,EP,Hexion 135/1366,Vectorply E-LT 3900,0,0,0,8,1,2.01,"48h/25 C, 8h/70 C",Infusion,,4095-8,1007.4431439868338,,,,,,1.0,,,
Uni_Saturated,[0]2,56.0,EP,Hexion 135/1366,Vectorply E-LT 3900,0,0,0,8,1,2.01,"48h/25 C, 8h/70 C",Infusion,,4095-15,571.32308614185,,,,,,1.0,,,
Uni_Saturated,[0]2,56.0,EP,Hexion 135/1366,Vectorply E-LT 3900,0,0,0,8,1,2.01,"48h/25 C, 8h/70 C",Infusion,,4095-16,603.7048533830553,,,,,,1.0,,,
Uni_Saturated,[0]2,56.0,EP,Hexion 135/1366,Vectorply E-LT 3900,0,0,0,8,1,2.01,"48h/25 C, 8h/70 C",Infusion,,4095-17,604.3459957906825,,,,,,1.0,,,
Uni_Saturated,[0]2,56.0,EP,Hexion 135/1366,Vectorply E-LT 3900,0,0,0,8,1,2.01,"48h/25 C, 8h/70 C",Infusion,,4095-18,575.5598378289291,,,,,,1.0,,,
Uni_Saturated,[0]2,56.0,EP,Hexion 135/1366,Vectorply E-LT 3900,0,0,0,8,1,2.01,"48h/25 C, 8h/70 C",Infusion,,4095-19,599.0392983958316,,,,,,1.0,,,
Uni_Control ,[90]2,56.0,EP,Hexion 135/1366,Vectorply E-LT 3900,0,0,0,8,1,2.01,"48h/25 C, 8h/70 C",Infusion,,4095-101,103.44113463926745,,,,,,1.0,,,
Uni_Control ,[90]2,56.0,EP,Hexion 135/1366,Vectorply E-LT 3900,0,0,0,8,1,2.01,"48h/25 C, 8h/70 C",Infusion,,4095-103,83.04431581182132,,,,,,1.0,,,
Uni_Control ,[90]2,56.0,EP,Hexion 135/1366,Vectorply E-LT 3900,0,0,0,8,1,2.01,"48h/25 C, 8h/70 C",Infusion,,4095-104,82.05779879624399,,,,,,1.0,,,
Uni_Control ,[90]2,56.0,EP,Hexion 135/1366,Vectorply E-LT 3900,0,0,0,8,1,2.01,"48h/25 C, 8h/70 C",Infusion,,4095-105,94.49131790172343,,,,,,1.0,,,
Uni_Control ,[90]2,56.0,EP,Hexion 135/1366,Vectorply E-LT 3900,0,0,0,8,1,2.01,"48h/25 C, 8h/70 C",Infusion,,4090-103,88.77902800900468,,,,,,1.0,,,
Uni_Saturated,[90]2,56.0,EP,Hexion 135/1366,Vectorply E-LT 3900,0,0,0,8,1,2.01,"48h/25 C, 8h/70 C",Infusion,,4090-106,43.32634032599611,,,,,,1.0,,,
Uni_Saturated,[90]2,56.0,EP,Hexion 135/1366,Vectorply E-LT 3900,0,0,0,8,1,2.01,"48h/25 C, 8h/70 C",Infusion,,4090-107,50.47518516763744,,,,,,1.0,,,
Uni_Saturated,[90]2,56.0,EP,Hexion 135/1366,Vectorply E-LT 3900,0,0,0,8,1,2.01,"48h/25 C, 8h/70 C",Infusion,,4090-108,52.290285261361696,,,,,,1.0,,,
Uni_Saturated,[90]2,56.0,EP,Hexion 135/1366,Vectorply E-LT 3900,0,0,0,8,1,2.01,"48h/25 C, 8h/70 C",Infusion,,4090-109,54.16418169634159,,,,,,1.0,,,
Uni_Saturated,[90]2,56.0,EP,Hexion 135/1366,Vectorply E-LT 3900,0,0,0,8,1,2.01,"48h/25 C, 8h/70 C",Infusion,,4095-107,63.884058916595734,,,,,,1.0,,,
Balanced_Full_Satur,[±30],48.9,EP,Hexion 135/1366,Vectorply E-LT 3900,0,0,0,8,1,2.01,"48h/25 C, 8h/70 C",Infusion,,2438-2,161.0,,,,,,1.0,,,
Balanced_Full_Satur,[±30],48.9,EP,Hexion 135/1366,Vectorply E-LT 3900,0,0,0,8,1,2.01,"48h/25 C, 8h/70 C",Infusion,,2438-3,167.0,,,,,,1.0,,,
Balanced_Full_Satur,[±30],48.9,EP,Hexion 135/1366,Vectorply E-LT 3900,0,0,0,8,1,2.01,"48h/25 C, 8h/70 C",Infusion,,2438-4,162.0,,,,,,1.0,,,
Balanced_Full_Satur,[±15],50.2,EP,Hexion 135/1366,Vectorply E-LT 3900,0,0,0,8,1,1.96,"48h/25 C, 8h/70 C",Infusion,,2436-3,271.0,,,,,,1.0,,,
Balanced_Full_Satur,[±15],50.2,EP,Hexion 135/1366,Vectorply E-LT 3900,0,0,0,8,1,1.96,"48h/25 C, 8h/70 C",Infusion,,2436-4,284.0,,,,,,1.0,,,
Balanced_Full_Satur,[±15],50.2,EP,Hexion 135/1366,Vectorply E-LT 3900,0,0,0,8,1,1.96,"48h/25 C, 8h/70 C",Infusion,,2436-5,278.0,,,,,,1.0,,,
Balanced_Full_Satur,[±45],48.6,EP,Hexion 135/1366,Vectorply E-LT 3900,0,0,0,8,1,2.03,"48h/25 C, 8h/70 C",Infusion,,2442-1,56.0,,,,,,1.0,,,
Balanced_Full_Satur,[±45],48.6,EP,Hexion 135/1366,Vectorply E-LT 3900,0,0,0,8,1,2.03,"48h/25 C, 8h/70 C",Infusion,,2442-2,61.0,,,,,,1.0,,,
Balanced_Full_Satur,[±45],48.6,EP,Hexion 135/1366,Vectorply E-LT 3900,0,0,0,8,1,2.03,"48h/25 C, 8h/70 C",Infusion,,2442-3,59.0,,,,,,1.0,,,
Unbalanced_Full_Satur,[15]2,50.3,EP,Hexion 135/1366,Vectorply E-LT 3900,0,0,0,8,1,1.96,"48h/25 C, 8h/70 C",Infusion,,2444-1,118.0,,,,,,1.0,,,
Unbalanced_Full_Satur,[15]2,50.3,EP,Hexion 135/1366,Vectorply E-LT 3900,0,0,0,8,1,1.96,"48h/25 C, 8h/70 C",Infusion,,2444-2,139.0,,,,,,1.0,,,
Unbalanced_Full_Satur,[15]2,50.3,EP,Hexion 135/1366,Vectorply E-LT 3900,0,0,0,8,1,1.96,"48h/25 C, 8h/70 C",Infusion,,2444-3,141.0,,,,,,1.0,,,
Unbalanced_Full_Satur,[30]2,50.3,EP,Hexion 135/1366,Vectorply E-LT 3900,0,0,0,8,1,1.96,"48h/25 C, 8h/70 C",Infusion,,2444-4,71.0,,,,,,1.0,,,
Unbalanced_Full_Satur,[30]2,50.3,EP,Hexion 135/1366,Vectorply E-LT 3900,0,0,0,8,1,1.96,"48h/25 C, 8h/70 C",Infusion,,2444-5,69.0,,,,,,1.0,,,
Unbalanced_Full_Satur,[30]2,50.3,EP,Hexion 135/1366,Vectorply E-LT 3900,0,0,0,8,1,1.96,"48h/25 C, 8h/70 C",Infusion,,2444-6,69.0,,,,,,1.0,,,
Unbalanced_Full_Satur,[45]2,50.3,EP,Hexion 135/1366,Vectorply E-LT 3900,0,0,0,8,1,1.96,"48h/25 C, 8h/70 C",Infusion,,2444-7,48.0,,,,,,1.0,,,
Unbalanced_Full_Satur,[45]2,50.3,EP,Hexion 135/1366,Vectorply E-LT 3900,0,0,0,8,1,1.96,"48h/25 C, 8h/70 C",Infusion,,2444-8,57.0,,,,,,1.0,,,
Unbalanced_Full_Satur,[45]2,50.3,EP,Hexion 135/1366,Vectorply E-LT 3900,0,0,0,8,1,1.96,"48h/25 C, 8h/70 C",Infusion,,2444-9,53.0,,,,,,1.0,,,
Balanced_Dry,[±30],48.9,EP,Hexion 135/1366,Vectorply E-LT 3900,0,0,0,8,1,2.01,"48h/25 C, 8h/70 C",Infusion,,2438-6,217.0,,,,,,1.0,,,
Balanced_Dry,[±30],48.9,EP,Hexion 135/1366,Vectorply E-LT 3900,0,0,0,8,1,2.01,"48h/25 C, 8h/70 C",Infusion,,2438-7,202.0,,,,,,1.0,,,
Balanced_Dry,[±30],48.9,EP,Hexion 135/1366,Vectorply E-LT 3900,0,0,0,8,1,2.01,"48h/25 C, 8h/70 C",Infusion,,2438-8,223.0,,,,,,1.0,,,
Balanced_Dry,[±15],50.2,EP,Hexion 135/1366,Vectorply E-LT 3900,0,0,0,8,1,1.96,"48h/25 C, 8h/70 C",Infusion,,2436-1,397.0,,,,,,1.0,,,
Balanced_Dry,[±15],50.2,EP,Hexion 135/1366,Vectorply E-LT 3900,0,0,0,8,1,1.96,"48h/25 C, 8h/70 C",Infusion,,2436-2,412.0,,,,,,1.0,,,
Balanced_Dry,[±15],50.2,EP,Hexion 135/1366,Vectorply E-LT 3900,0,0,0,8,1,1.96,"48h/25 C, 8h/70 C",Infusion,,2436-11,413.0,,,,,,1.0,,,
Balanced_Dry,[±45],48.6,EP,Hexion 135/1366,Vectorply E-LT 3900,0,0,0,8,1,2.03,"48h/25 C, 8h/70 C",Infusion,,2442-11,76.0,,,,,,1.0,,,
Balanced_Dry,[±45],48.6,EP,Hexion 135/1366,Vectorply E-LT 3900,0,0,0,8,1,2.03,"48h/25 C, 8h/70 C",Infusion,,2442-14,79.0,,,,,,1.0,,,
Balanced_Dry,[±45],48.6,EP,Hexion 135/1366,Vectorply E-LT 3900,0,0,0,8,1,2.03,"48h/25 C, 8h/70 C",Infusion,,2442-16,72.0,,,,,,1.0,,,
Unbalanced_Dry,[15]2,47.2,EP,Hexion 135/1366,Vectorply E-LT 3900,0,0,0,8,1,2.09,"48h/25 C, 8h/70 C",Infusion,,2437-5,155.0,,,,,,1.0,,,
Unbalanced_Dry,[15]2,47.2,EP,Hexion 135/1366,Vectorply E-LT 3900,0,0,0,8,1,2.09,"48h/25 C, 8h/70 C",Infusion,,2437-6,151.0,,,,,,1.0,,,
Unbalanced_Dry,[15]2,47.2,EP,Hexion 135/1366,Vectorply E-LT 3900,0,0,0,8,1,2.09,"48h/25 C, 8h/70 C",Infusion,,2437-7,150.0,,,,,,1.0,,,
Unbalanced_Dry,[15]2,47.2,EP,Hexion 135/1366,Vectorply E-LT 3900,0,0,0,8,1,2.09,"48h/25 C, 8h/70 C",Infusion,,2437-8,157.0,,,,,,1.0,,,
Unbalanced_Dry,[30]2,47.2,EP,Hexion 135/1366,Vectorply E-LT 3900,0,0,0,8,1,2.09,"48h/25 C, 8h/70 C",Infusion,,2437-9,79.0,,,,,,1.0,,,
Unbalanced_Dry,[30]2,47.2,EP,Hexion 135/1366,Vectorply E-LT 3900,0,0,0,8,1,2.09,"48h/25 C, 8h/70 C",Infusion,,2437-10,82.0,,,,,,1.0,,,
Unbalanced_Dry,[30]2,47.2,EP,Hexion 135/1366,Vectorply E-LT 3900,0,0,0,8,1,2.09,"48h/25 C, 8h/70 C",Infusion,,2437-11,81.0,,,,,,1.0,,,
Unbalanced_Dry,[30]2,47.2,EP,Hexion 135/1366,Vectorply E-LT 3900,0,0,0,8,1,2.09,"48h/25 C, 8h/70 C",Infusion,,2437-12,82.0,,,,,,1.0,,,
Unbalanced_Dry,[45]2,47.2,EP,Hexion 135/1366,Vectorply E-LT 3900,0,0,0,8,1,2.09,"48h/25 C, 8h/70 C",Infusion,,2437-13,70.0,,,,,,1.0,,,
Unbalanced_Dry,[45]2,47.2,EP,Hexion 135/1366,Vectorply E-LT 3900,0,0,0,8,1,2.09,"48h/25 C, 8h/70 C",Infusion,,2437-14,69.0,,,,,,1.0,,,
Unbalanced_Dry,[45]2,47.2,EP,Hexion 135/1366,Vectorply E-LT 3900,0,0,0,8,1,2.09,"48h/25 C, 8h/70 C",Infusion,,2437-15,68.0,,,,,,1.0,,,
Unbalanced_Dry,[45]2,47.2,EP,Hexion 135/1366,Vectorply E-LT 3900,0,0,0,8,1,2.09,"48h/25 C, 8h/70 C",Infusion,,2437-16,66.0,,,,,,1.0,,,
Partial_Saturation_300h,[0/90]s,56.4,EP,Hexion 135/1366,Vectorply E-LT 3800,0,0,0,8,1,3.54,"24h/25 C, 12h/70 C",Infusion,,4009-21,324.01822706867915,,,,26.2,1.5,1.0,,,
Partial_Saturation_300h,[0/90]s,56.4,EP,Hexion 135/1366,Vectorply E-LT 3800,0,0,0,8,1,3.49,"24h/25 C, 12h/70 C",Infusion,,4009-3,341.2888961268875,,,,25.5,1.6,1.0,,,
Partial_Saturation_300h,[0/90]s,56.4,EP,Hexion 135/1366,Vectorply E-LT 3800,0,0,0,8,1,3.52,"24h/25 C, 12h/70 C",Infusion,,4009-23,331.5427867798008,,,,26.5,1.5,1.0,,,
Partial_Saturation_300h,[0/90]s,56.4,EP,Hexion 135/1366,Vectorply E-LT 3800,0,0,0,8,1,3.46,"24h/25 C, 12h/70 C",Infusion,,4009-2,345.523081737221,,,,26.3,1.6,1.0,,,
Partial_Saturation_300h,[0/90]s,56.4,EP,Hexion 135/1366,Vectorply E-LT 3800,0,0,0,8,1,3.4,"24h/25 C, 12h/70 C",Infusion,,4009-16,332.4798812245165,,,,27.4,1.5,1.0,,,
Partial_Saturation_300h,[90/0]s,56.2,EP,Hexion 135/1366,Vectorply E-LT 3800,0,0,0,8,1,3.42,"24h/25 C, 12h/70 C",Infusion,,4019-112,434.6889602163856,,,,30.5,1.9,1.0,,,
Partial_Saturation_300h,[90/0]s,55.2,EP,Hexion 135/1366,Vectorply E-LT 3800,0,0,0,8,1,3.42,"24h/25 C, 12h/70 C",Infusion,,4016-103,474.3999564895386,,,,27.9,2.2,1.0,,,
Partial_Saturation_300h,[90/0]s,55.2,EP,Hexion 135/1366,Vectorply E-LT 3800,0,0,0,8,1,3.3,"24h/25 C, 12h/70 C",Infusion,,4016-110,507.46723501711244,,,,28.9,2.2,1.0,,,
Partial_Saturation_300h,[90/0]s,58.6,EP,Hexion 135/1366,Vectorply E-LT 3800,0,0,0,8,1,3.34,"24h/25 C, 12h/70 C",Infusion,,4014-103,432.52493652582683,,,,31.9,1.9,1.0,,,
Partial_Saturation_300h,[90/0]s,55.2,EP,Hexion 135/1366,Vectorply E-LT 3800,0,0,0,8,1,3.32,"24h/25 C, 12h/70 C",Infusion,,4016-108,469.76437696588494,,,,38.5,2.2,1.0,,,
Partial_Saturation_750h,[0/90]s,56.2,EP,Hexion 135/1366,Vectorply E-LT 3800,0,0,0,8,1,3.36,"24h/25 C, 12h/70 C",Infusion,,4019-4,306.6595605960273,,,,,1.2,1.0,,,
Partial_Saturation_750h,[0/90]s,56.4,EP,Hexion 135/1366,Vectorply E-LT 3800,0,0,0,8,1,3.43,"24h/25 C, 12h/70 C",Infusion,,4009-13,270.86343426820724,,,,,1.1,1.0,,,
Partial_Saturation_750h,[0/90]s,56.4,EP,Hexion 135/1366,Vectorply E-LT 3800,0,0,0,8,1,3.41,"24h/25 C, 12h/70 C",Infusion,,4009-15,289.0321044210162,,,,,1.2,1.0,,,
Partial_Saturation_750h,[0/90]s,55.2,EP,Hexion 135/1366,Vectorply E-LT 3800,0,0,0,8,1,3.35,"24h/25 C, 12h/70 C",Infusion,,4016-3,339.33249146394144,,,,,1.5,1.0,,,
Partial_Saturation_750h,[0/90]s,56.5,EP,Hexion 135/1366,Vectorply E-LT 3800,0,0,0,8,1,3.37,"24h/25 C, 12h/70 C",Infusion,,4018-1,341.0628863996675,,,,,1.4,1.0,,,
Partial_Saturation_750h,[90/0]s,55.2,EP,Hexion 135/1366,Vectorply E-LT 3800,0,0,0,8,1,3.31,"24h/25 C, 12h/70 C",Infusion,,4016-115,346.70256035666074,,,,,1.4,1.0,,,
Partial_Saturation_750h,[90/0]s,55.2,EP,Hexion 135/1366,Vectorply E-LT 3800,0,0,0,8,1,3.39,"24h/25 C, 12h/70 C",Infusion,,4016-116,370.9343157892631,,,,,1.5,1.0,,,
Partial_Saturation_750h,[90/0]s,55.2,EP,Hexion 135/1366,Vectorply E-LT 3800,0,0,0,8,1,3.41,"24h/25 C, 12h/70 C",Infusion,,4016-105,358.939239650309,,,,,1.6,1.0,,,
Partial_Saturation_750h,[90/0]s,58.6,EP,Hexion 135/1366,Vectorply E-LT 3800,0,0,0,8,1,3.4,"24h/25 C, 12h/70 C",Infusion,,4014-107,280.6001619039864,,,,,1.2,1.0,,,
Partial_Saturation_750h,[90/0]s,55.2,EP,Hexion 135/1366,Vectorply E-LT 3800,0,0,0,8,1,3.31,"24h/25 C, 12h/70 C",Infusion,,4016-111,370.94499205251583,,,,,1.4,1.0,,,
DB-BIAX,(±45)4,60.6,EP-9,Hexion RIMR 035C / RIMH 037 (100:28 by wt),0,PPG-Devold DB810-E05-A,99,0,0,1,2.02,6h/70 C,infusion,,2292-351,69.0,6.89,0.1,1.5,14.8,0.521,7883.0,3000.0,,
DB-BIAX,(±45)4,59.4,EP-9,Hexion RIMR 035C / RIMH 037 (100:28 by wt),0,PPG-Devold DB810-E05-A,99,0,0,1,2.06,6h/70 C,infusion,,2292-353,51.7,5.17,0.1,3.0,15.5,0.34,995305.0,727000.0,,
DB-BIAX,(±45)4,59.4,EP-9,Hexion RIMR 035C / RIMH 037 (100:28 by wt),0,PPG-Devold DB810-E05-A,99,0,0,1,2.06,6h/70 C,infusion,,2292-352,51.7,5.17,0.1,3.0,18.5,0.298,1527225.0,1900000.0,,
DB-BIAX,(±45)4,59.2,EP-9,Hexion RIMR 035C / RIMH 037 (100:28 by wt),0,PPG-Devold DB810-E05-A,99,0,0,1,2.07,6h/70 C,infusion,,2292-349,51.7,5.17,0.1,3.0,16.9,0.317,1584293.0,507000.0,,
DB-BIAX,(±45)4,60.3,EP-9,Hexion RIMR 035C / RIMH 037 (100:28 by wt),0,PPG-Devold DB810-E05-A,99,0,0,1,2.03,6h/70 C,infusion,,2292-347,60.3,6.03,0.1,2.0,17.7,0.375,172453.0,39000.0,,
DB-BIAX,(±45)4,59.4,EP-9,Hexion RIMR 035C / RIMH 037 (100:28 by wt),0,PPG-Devold DB810-E05-A,99,0,0,1,2.06,6h/70 C,infusion,,2292-341,60.3,6.03,0.1,2.0,16.2,0.402,150426.0,50000.0,,
DB-BIAX,(±45)4,60.3,EP-9,Hexion RIMR 035C / RIMH 037 (100:28 by wt),0,PPG-Devold DB810-E05-A,99,0,0,1,2.03,6h/70 C,infusion,,2292-337,60.3,6.03,0.1,2.0,16.6,0.389,173189.0,63000.0,,
DB-BIAX,(±45)4,59.4,EP-9,Hexion RIMR 035C / RIMH 037 (100:28 by wt),0,PPG-Devold DB810-E05-A,99,0,0,1,2.06,6h/70 C,infusion,,2292-343,69.0,6.89,0.1,1.5,16.2,0.481,13177.0,3800.0,,
DB-BIAX,(±45)4,59.4,EP-9,Hexion RIMR 035C / RIMH 037 (100:28 by wt),0,PPG-Devold DB810-E05-A,99,0,0,1,2.06,6h/70 C,infusion,,2292-346,69.0,6.89,0.1,1.5,15.8,0.457,7608.0,3500.0,,
DB-BIAX,(±45)4,57.0,EP-10,Hexion RIMR 145/RIMH 145/RIMC 145 (100:82:0.3 by wt),0,PPG-Devold DB810-E05-A,99,0,0,1,2.15,"Infused at 80C, ramped up to 120C in 40 minutes, held 4 hours, cooled to 80C and held for 8 hours",infusion,,2295-747,69.0,6.89,0.1,1.5,18.2,0.426,153720.0,71000.0,,
DB-BIAX,(±45)4,59.2,EP-10,Hexion RIMR 145/RIMH 145/RIMC 145 (100:82:0.3 by wt),0,PPG-Devold DB810-E05-A,99,0,0,1,2.07,"Infused at 80C, ramped up to 120C in 40 minutes, held 4 hours, cooled to 80C and held for 8 hours",infusion,,2295-737,69.0,6.89,0.1,1.5,19.1,0.415,146719.0,87000.0,,
DB-BIAX,(±45)4,59.4,EP-10,Hexion RIMR 145/RIMH 145/RIMC 145 (100:82:0.3 by wt),0,PPG-Devold DB810-E05-A,99,0,0,1,2.06,"Infused at 80C, ramped up to 120C in 40 minutes, held 4 hours, cooled to 80C and held for 8 hours",infusion,,2295-707,69.0,6.89,0.1,1.5,17.9,0.443,240563.0,86000.0,,
DB-BIAX,(±45)4,55.4,EP-10,Hexion RIMR 145/RIMH 145/RIMC 145 (100:82:0.3 by wt),0,PPG-Devold DB810-E05-A,99,0,0,1,2.21,"Infused at 80C, ramped up to 120C in 40 minutes, held 4 hours, cooled to 80C and held for 8 hours",infusion,,2295-742,69.0,6.89,0.1,1.5,16.7,0.46,126477.0,65000.0,,
DB-BIAX,(±45)4,59.4,EP-10,Hexion RIMR 145/RIMH 145/RIMC 145 (100:82:0.3 by wt),0,PPG-Devold DB810-E05-A,99,0,0,1,2.06,"Infused at 80C, ramped up to 120C in 40 minutes, held 4 hours, cooled to 80C and held for 8 hours",infusion,,2295-712,60.3,6.03,0.1,1.5,18.8,0.355,394172.0,510000.0,,
DB-BIAX,(±45)4,59.4,EP-10,Hexion RIMR 145/RIMH 145/RIMC 145 (100:82:0.3 by wt),0,PPG-Devold DB810-E05-A,99,0,0,1,2.06,"Infused at 80C, ramped up to 120C in 40 minutes, held 4 hours, cooled to 80C and held for 8 hours",infusion,,2295-743,60.3,6.03,0.1,2.0,19.0,0.347,663587.0,820000.0,,
DB-BIAX,(±45)4,56.7,EP-10,Hexion RIMR 145/RIMH 145/RIMC 145 (100:82:0.3 by wt),0,PPG-Devold DB810-E05-A,99,0,0,1,2.16,"Infused at 80C, ramped up to 120C in 40 minutes, held 4 hours, cooled to 80C and held for 8 hours",infusion,,2295-718,60.3,6.03,0.1,3.0,17.0,0.381,716483.0,631000.0,,
DB-BIAX,(±45)4,56.7,EP-10,Hexion RIMR 145/RIMH 145/RIMC 145 (100:82:0.3 by wt),0,PPG-Devold DB810-E05-A,99,0,0,1,2.16,"Infused at 80C, ramped up to 120C in 40 minutes, held 4 hours, cooled to 80C and held for 8 hours",infusion,,2295-701,82.7,8.27,0.1,1.0,16.1,0.617,2300.0,1500.0,,
DB-BIAX,(±45)4,57.8,EP-10,Hexion RIMR 145/RIMH 145/RIMC 145 (100:82:0.3 by wt),0,PPG-Devold DB810-E05-A,99,0,0,1,2.12,"Infused at 80C, ramped up to 120C in 40 minutes, held 4 hours, cooled to 80C and held for 8 hours",infusion,,2295-736,82.7,8.27,0.1,1.0,17.2,0.593,5971.0,580.0,,
DB-BIAX,(±45)4,60.3,EP-10,Hexion RIMR 145/RIMH 145/RIMC 145 (100:82:0.3 by wt),0,PPG-Devold DB810-E05-A,99,0,0,1,2.03,"Infused at 80C, ramped up to 120C in 40 minutes, held 4 hours, cooled to 80C and held for 8 hours",infusion,,2295-753,82.7,8.27,0.1,1.0,18.1,0.56,6173.0,1000.0,,
DB-BIAX,(±45)4,60.3,EP-10,Hexion RIMR 145/RIMH 145/RIMC 145 (100:82:0.3 by wt),0,PPG-Devold DB810-E05-A,99,0,0,1,2.03,"Infused at 80C, ramped up to 120C in 40 minutes, held 4 hours, cooled to 80C and held for 8 hours",infusion,,2295-770,51.7,5.17,0.1,3.0,16.6,0.293,7000000.0,6125012.0,,
DB-BIAX-DH3-EP1,(+/-45)6,56.0,EP1,Hexion MGS RIMR135/RIMH1366,0,PPG-Devold DB810-E05-A,99,0,0,1,3.28,"24h/20C, 12h/ 70C",infusion,,DH3W-2259-114W,29.3,2.93,0.1,1.5,11.2,1.63,22500.0,54000.0,,
DB-BIAX-DH3-EP1,(+/-45)6,56.0,EP1,Hexion MGS RIMR135/RIMH1366,0,PPG-Devold DB810-E05-A,99,0,0,1,3.28,"24h/20C, 12h/ 70C",infusion,,DH3W-2259-113W,29.3,2.93,0.1,1.5,10.9,1.58,25300.0,56000.0,,
DB-BIAX-DH3-EP1,(+/-45)6,55.7,EP1,Hexion MGS RIMR135/RIMH1366,0,PPG-Devold DB810-E05-A,99,0,0,1,3.3,"24h/20C, 12h/ 70C",infusion,,DH3W-2259-127W,29.3,2.93,0.1,1.5,10.1,1.46,22500.0,49000.0,,
DB-BIAX-DH3-EP1,(+/-45)6,55.7,EP1,Hexion MGS RIMR135/RIMH1366,0,PPG-Devold DB810-E05-A,99,0,0,1,3.3,"24h/20C, 12h/ 70C",infusion,,DH3W-2259-145W,31.0,3.1,0.1,1.5,9.8,1.42,6200.0,13500.0,,
DB-BIAX-DH3-EP1,(+/-45)6,55.7,EP1,Hexion MGS RIMR135/RIMH1366,0,PPG-Devold DB810-E05-A,99,0,0,1,3.3,"24h/20C, 12h/ 70C",infusion,,DH3W-2259-111W,34.5,3.45,0.1,1.5,9.9,1.43,2500.0,4200.0,,
DB-BIAX-DH3-EP1,(+/-45)6,55.9,EP1,Hexion MGS RIMR135/RIMH1366,0,PPG-Devold DB810-E05-A,99,0,0,1,3.29,"24h/20C, 12h/ 70C",infusion,,DH3W-2259-159W,27.6,2.76,0.1,3.0,10.3,1.5,42000.0,115000.0,,
DB-BIAX-DH3-EP1,(+/-45)6,56.6,EP1,Hexion MGS RIMR135/RIMH1366,0,PPG-Devold DB810-E05-A,99,0,0,1,3.25,"24h/20C, 12h/ 70C",infusion,,DH3W-2259-142W,27.6,2.76,0.1,3.0,10.1,1.46,31000.0,90000.0,,
DB-BIAX-DH3-EP1,(+/-45)6,55.7,EP1,Hexion MGS RIMR135/RIMH1366,0,PPG-Devold DB810-E05-A,99,0,0,1,3.3,"24h/20C, 12h/ 70C",infusion,,DH3W-2259-138W,27.6,2.76,0.1,3.0,10.5,1.53,45000.0,137000.0,,
DB-BIAX-DH3-EP1,(+/-45)6,55.9,EP1,Hexion MGS RIMR135/RIMH1366,0,PPG-Devold DB810-E05-A,99,0,0,1,3.29,"24h/20C, 12h/ 70C",infusion,,DH3W-2259-101W,20.7,2.07,0.1,3.0,10.3,1.5,1746000.0,6000000.0,,
DB-BIAX-DH3-EP1,(+/-45)6,56.4,EP1,Hexion MGS RIMR135/RIMH1366,0,PPG-Devold DB810-E05-A,99,0,0,1,3.26,"24h/20C, 12h/ 70C",infusion,,DH3W-2259-141W,51.7,5.17,0.1,3.0,11.8,1.71,14.0,19.0,,
DB-BIAX-DH3-EP1,(+/-45)6,57.0,EP1,Hexion MGS RIMR135/RIMH1366,0,PPG-Devold DB810-E05-A,99,0,0,1,3.24,"24h/20C, 12h/ 70C",Infusion,,DH3-2259a-122,82.9,,,,14.5,3.0,1.0,,,C40
DB-BIAX-DH3-EP1,(+/-45)6,57.0,EP1,Hexion MGS RIMR135/RIMH1366,0,PPG-Devold DB810-E05-A,99,0,0,1,3.24,"24h/20C, 12h/ 70C",Infusion,,DH3-2259a-111,82.8,,,,14.1,4.7,1.0,,,C40
DB-BIAX-DH3-EP1,(+/-45)6,57.0,EP1,Hexion MGS RIMR135/RIMH1366,0,PPG-Devold DB810-E05-A,99,0,0,1,3.24,"24h/20C, 12h/ 70C",Infusion,,DH3-2259a-112,82.1,,,,13.7,5.0,1.0,,,C40
DB-BIAX-DH3-EP1,(+/-45)8,57.0,EP1,Hexion MGS RIMR135/RIMH1366,0,PPG-Devold DB810-E05-A,99,0,0,1,4.39,"24h/20C, 12h/ 70C",Infusion,,DH3A-2259-133,79.3,7.93,0.1,1.0,,0.79,618.0,92.0,,C40
DB-BIAX-DH3-EP1,(+/-45)8,57.0,EP1,Hexion MGS RIMR135/RIMH1366,0,PPG-Devold DB810-E05-A,99,0,0,1,4.34,"24h/20C, 12h/ 70C",Infusion,,DH3A-2259-131,79.3,7.93,0.1,1.0,,0.82,551.0,83.0,,C40
DB-BIAX-DH3-EP1,(+/-45)8,57.0,EP1,Hexion MGS RIMR135/RIMH1366,0,PPG-Devold DB810-E05-A,99,0,0,1,4.34,"24h/20C, 12h/ 70C",Infusion,,DH3A-2259-130,79.3,7.93,0.1,1.0,,0.79,814.0,74.0,,C40
DB-BIAX-DH3-EP1,(+/-45)8,57.0,EP1,Hexion MGS RIMR135/RIMH1366,0,PPG-Devold DB810-E05-A,99,0,0,1,4.34,"24h/20C, 12h/ 70C",Infusion,,DH3A-2259-112,69.0,6.9,0.1,2.0,,0.5,11814.0,3100.0,,C40
DB-BIAX-DH3-EP1,(+/-45)6,57.0,EP1,Hexion MGS RIMR135/RIMH1366,0,PPG-Devold DB810-E05-A,99,0,0,1,3.27,"24h/20C, 12h/ 70C",Infusion,,DH3-2259a-120,69.0,6.9,0.1,2.0,,0.83,10667.0,2470.0,,C40
DB-BIAX-DH3-EP1,(+/-45)6,57.0,EP1,Hexion MGS RIMR135/RIMH1366,0,PPG-Devold DB810-E05-A,99,0,0,1,3.24,"24h/20C, 12h/ 70C",Infusion,,DH3-2259a-600,69.0,6.9,0.1,1.0,,0.89,3415.0,280.0,,C40
DB-BIAX-DH3-EP1,(+/-45)6,57.0,EP1,Hexion MGS RIMR135/RIMH1366,0,PPG-Devold DB810-E05-A,99,0,0,1,4.32,"24h/20C, 12h/ 70C",Infusion,,DH3A-2259-107,69.0,6.9,0.1,2.0,,0.79,8068.0,500.0,,C40
DB-BIAX-DH3-EP1,(+/-45)6,57.0,EP1,Hexion MGS RIMR135/RIMH1366,0,PPG-Devold DB810-E05-A,99,0,0,1,3.25,"24h/20C, 12h/ 70C",Infusion,,DH3-2259a-168,69.0,6.9,0.1,1.0,,0.82,17005.0,2930.0,,C40
DB-BIAX-DH3-EP1,(+/-45)6,57.0,EP1,Hexion MGS RIMR135/RIMH1366,0,PPG-Devold DB810-E05-A,99,0,0,1,3.24,"24h/20C, 12h/ 70C",Infusion,,DH3-2259a-102,69.0,6.9,0.1,2.0,,,3584.0,,,C40
DB-BIAX-DH3-EP1,(+/-45)6,57.0,EP1,Hexion MGS RIMR135/RIMH1366,0,PPG-Devold DB810-E05-A,99,0,0,1,3.24,"24h/20C, 12h/ 70C",Infusion,,DH3-2259a-101,69.0,6.9,0.1,2.0,17.1,,2997.0,,,C40
DB-BIAX-DH3-EP1,(+/-45)6,57.0,EP1,Hexion MGS RIMR135/RIMH1366,0,PPG-Devold DB810-E05-A,99,0,0,1,3.24,"24h/20C, 12h/ 70C",Infusion,,DH3-2259a-201,69.0,6.9,0.1,3.0,,,9465.0,,,C40
DB-BIAX-DH3-EP1,(+/-45)6,57.0,EP1,Hexion MGS RIMR135/RIMH1366,0,PPG-Devold DB810-E05-A,99,0,0,1,3.24,"24h/20C, 12h/ 70C",Infusion,,DH3-2259a-200,69.0,6.9,0.1,2.0,,,5401.0,,,C40
DB-BIAX-DH3-EP1,(+/-45)6,57.0,EP1,Hexion MGS RIMR135/RIMH1366,0,PPG-Devold DB810-E05-A,99,0,0,1,3.24,"24h/20C, 12h/ 70C",Infusion,,DH3-2259a-121,69.0,6.9,0.1,3.0,,,19958.0,,,C40
DB-BIAX-DH3-EP1,(+/-45)6,57.0,EP1,Hexion MGS RIMR135/RIMH1366,0,PPG-Devold DB810-E05-A,99,0,0,1,3.24,"24h/20C, 12h/ 70C",Infusion,,DH3-2259a-103,69.0,6.9,0.1,3.0,,,11065.0,,,C40
DB-BIAX-DH3-EP1,(+/-45)6,57.0,EP1,Hexion MGS RIMR135/RIMH1366,0,PPG-Devold DB810-E05-A,99,0,0,1,3.24,"24h/20C, 12h/ 70C",Infusion,,DH3-2259a-119,69.0,6.9,0.1,2.0,15.2,,12919.0,,,C40
DB-BIAX-DH3-EP1,(+/-45)6,57.0,EP1,Hexion MGS RIMR135/RIMH1366,0,PPG-Devold DB810-E05-A,99,0,0,1,3.24,"24h/20C, 12h/ 70C",Infusion,,DH3-2259a-104,69.0,6.9,0.1,3.0,,,13264.0,,,C40
DB-BIAX-DH3-EP1,(+/-45)6,57.0,EP1,Hexion MGS RIMR135/RIMH1366,0,PPG-Devold DB810-E05-A,99,0,0,1,3.24,"24h/20C, 12h/ 70C",Infusion,,DH3-2259-601,60.3,6.3,0.1,2.0,,0.7,42837.0,6000.0,,C40
DB-BIAX-DH3-EP1,(+/-45)6,57.0,EP1,Hexion MGS RIMR135/RIMH1366,0,PPG-Devold DB810-E05-A,99,0,0,1,3.28,"24h/20C, 12h/ 70C",Infusion,,DH3-2259a-124,60.3,6.03,0.1,2.0,,0.68,72752.0,22800.0,,C40
DB-BIAX-DH3-EP1,(+/-45)6,57.0,EP1,Hexion MGS RIMR135/RIMH1366,0,PPG-Devold DB810-E05-A,99,0,0,1,3.18,"24h/20C, 12h/ 70C",Infusion,,DH3-2259a-105,60.3,6.03,0.1,2.0,,0.64,129011.0,38000.0,,C40
DB-BIAX-DH3-EP1,(+/-45)6,57.0,EP1,Hexion MGS RIMR135/RIMH1366,0,PPG-Devold DB810-E05-A,99,0,0,1,3.24,"24h/20C, 12h/ 70C",Infusion,,DH3-2259a-117,60.3,6.03,0.1,1.0,,0.54,15302.0,2000.0,,C40
DB-BIAX-DH3-EP1,(+/-45)6,57.0,EP1,Hexion MGS RIMR135/RIMH1366,0,PPG-Devold DB810-E05-A,99,0,0,1,3.24,"24h/20C, 12h/ 70C",Infusion,,DH3-2260a-107,60.3,6.03,0.1,1.0,,0.59,14145.0,310.0,,C40
DB-BIAX-DH3-EP1,(+/-45)6,57.0,EP1,Hexion MGS RIMR135/RIMH1366,0,PPG-Devold DB810-E05-A,99,0,0,1,3.24,"24h/20C, 12h/ 70C",Infusion,,DH3-2259a-132,60.3,6.03,0.1,2.0,,,26535.0,,,C40
DB-BIAX-DH3-EP1,(+/-45)6,57.0,EP1,Hexion MGS RIMR135/RIMH1366,0,PPG-Devold DB810-E05-A,99,0,0,1,3.24,"24h/20C, 12h/ 70C",Infusion,,DH3-2259a-125,51.7,5.17,0.1,3.0,,,361457.0,,,C40
DB-BIAX-DH3-EP1,(+/-45)6,57.0,EP1,Hexion MGS RIMR135/RIMH1366,0,PPG-Devold DB810-E05-A,99,0,0,1,3.24,"24h/20C, 12h/ 70C",Infusion,,DH3-2259a-126,51.7,5.17,0.1,5.0,,,470933.0,,,C40
DB-BIAX-DH3-EP1,(+/-45)6,57.0,EP1,Hexion MGS RIMR135/RIMH1366,0,PPG-Devold DB810-E05-A,99,0,0,1,3.24,"24h/20C, 12h/ 70C",Infusion,,DH3-2259a-127,51.7,5.17,0.1,5.0,,,673875.0,,,C40
DB-BIAX-DH3-EP1,(+/-45)6,57.0,EP1,Hexion MGS RIMR135/RIMH1366,0,PPG-Devold DB810-E05-A,99,0,0,1,3.2,"24h/20C, 12h/ 70C",Infusion,,DH3-2259a-121,51.7,5.17,0.1,3.0,,0.55,663301.0,420000.0,,C40
DB-BIAX-DH3-EP1,(+/-45)6,57.0,EP1,Hexion MGS RIMR135/RIMH1366,0,PPG-Devold DB810-E05-A,99,0,0,1,3.24,"24h/20C, 12h/ 70C",Infusion,,DH3-2259a-602,51.7,5.17,0.1,2.0,,0.55,415413.0,125000.0,,C40
DB-BIAX-DH3-EP1,(+/-45)6,57.0,EP1,Hexion MGS RIMR135/RIMH1366,0,PPG-Devold DB810-E05-A,99,0,0,1,3.23,"24h/20C, 12h/ 70C",Infusion,,DH3-2259a-106,51.7,5.17,0.1,3.0,,0.56,809747.0,324000.0,,C40
DB-BIAX-DH3-EP1,(+/-45)6,57.0,EP1,Hexion MGS RIMR135/RIMH1366,0,PPG-Devold DB810-E05-A,99,0,0,1,3.24,"24h/20C, 12h/ 70C",Infusion,,DH3-2259a-118,51.7,5.17,0.1,2.0,,0.41,645655.0,230000.0,,C40
DB-BIAX-DH3-EP1,(+/-45)6,57.0,EP1,Hexion MGS RIMR135/RIMH1366,0,PPG-Devold DB810-E05-A,99,0,0,1,3.28,"24h/20C, 12h/ 70C",Infusion,,DH3-2259a-102,44.8,4.48,0.1,4.0,,0.45,8040170.0,8000000.0,,C40
DB-BIAX-DH3-EP1,(+/-45)6,57.0,EP1,Hexion MGS RIMR135/RIMH1366,0,PPG-Devold DB810-E05-A,99,0,0,1,3.3,"24h/20C, 12h/ 70C",Infusion,,DH3-2259a-300,44.8,4.48,0.1,4.0,14.5,0.47,3986449.0,3600000.0,,C40
DB-BIAX-DH3-EP1,(+/-45)6,57.0,EP1,Hexion MGS RIMR135/RIMH1366,0,PPG-Devold DB810-E05-A,99,0,0,1,3.25,"24h/20C, 12h/ 70C",Infusion,,DH3-2259a-301,44.8,4.48,0.1,4.0,14.3,0.46,5119285.0,3800000.0,,C40
DB-BIAX-DH3-EP1,(+/-45)6,57.0,EP1,Hexion MGS RIMR135/RIMH1366,0,PPG-Devold DB810-E05-A,99,0,0,1,3.24,"24h/20C, 12h/ 70C",Infusion,,DH3-2259a-120a,41.4,4.14,0.1,4.0,14.8,0.46,8000000.0,8000000.0,,C40
UNI-PPG1250-EP9,(0)6,60.0,EP-9,Hexion RIMR 035C / RIMH 037 resin (100:28 by wt),PPG-Devold L1200/G50-E07,0,0,0,8,0,4.94,6h/70 C,Infusion,,2290-200,,-662.0,,,,,1.0,,,
UNI-PPG1250-EP9,(0)6,60.0,EP-9,Hexion RIMR 035C / RIMH 037 resin (100:28 by wt),PPG-Devold L1200/G50-E07,0,0,0,8,0,4.93,6h/70 C,Infusion,,2290-206,,-703.0,,,,,1.0,,,
UNI-PPG1250-EP9,(0)6,60.0,EP-9,Hexion RIMR 035C / RIMH 037 resin (100:28 by wt),PPG-Devold L1200/G50-E07,0,0,0,8,0,4.9,6h/70 C,Infusion,,2290-214,,-639.0,,,,,1.0,,,
UNI-PPG1250-EP9,(0)6,60.0,EP-9,Hexion RIMR 035C / RIMH 037 resin (100:28 by wt),PPG-Devold L1200/G50-E07,0,0,0,8,0,4.99,6h/70 C,Infusion,,2290-215,,-662.0,,,,,1.0,,,
UNI-PPG1250-EP9,(0)6,60.0,EP-9,Hexion RIMR 035C / RIMH 037 resin (100:28 by wt),PPG-Devold L1200/G50-E07,0,0,0,8,0,4.94,6h/70 C,Infusion,,2290-217,,-782.0,,,,,1.0,,,
UNI-PPG1250-EP9,(0)6,60.0,EP-9,Hexion RIMR 035C / RIMH 037 resin (100:28 by wt),PPG-Devold L1200/G50-E07,0,0,0,8,0,4.89,6h/70 C,Infusion,,2290-219,,-718.0,,,,,1.0,,,
UNI-PPG1250-EP9,(0)6,60.0,EP-9,Hexion RIMR 035C / RIMH 037 resin (100:28 by wt),PPG-Devold L1200/G50-E07,0,0,0,8,0,4.99,6h/70 C,Infusion,,2290-201W,,-509.0,,,,,1.0,,,
UNI-PPG1250-EP9,(0)6,60.0,EP-9,Hexion RIMR 035C / RIMH 037 resin (100:28 by wt),PPG-Devold L1200/G50-E07,0,0,0,8,0,4.96,6h/70 C,Infusion,,2290-202W,,-338.0,,,,,1.0,,,
UNI-PPG1250-EP9,(0)6,60.0,EP-9,Hexion RIMR 035C / RIMH 037 resin (100:28 by wt),PPG-Devold L1200/G50-E07,0,0,0,8,0,5.0,6h/70 C,Infusion,,2290-203W,,-448.0,,,,,1.0,,,
UNI-PPG1250-EP9,(0)6,60.0,EP-9,Hexion RIMR 035C / RIMH 037 resin (100:28 by wt),PPG-Devold L1200/G50-E07,0,0,0,8,0,4.91,6h/70 C,Infusion,,2290-208W,,-419.0,,,,,1.0,,,
UNI-PPG1250-EP9,(0)6,60.0,EP-9,Hexion RIMR 035C / RIMH 037 resin (100:28 by wt),PPG-Devold L1200/G50-E07,0,0,0,8,0,4.95,6h/70 C,Infusion,,2290-210W,,-407.0,,,,,1.0,,,
UNI-PPG1250-EP9,(0)6,60.0,EP-9,Hexion RIMR 035C / RIMH 037 resin (100:28 by wt),PPG-Devold L1200/G50-E07,0,0,0,8,0,4.85,6h/70 C,Infusion,,2290-218W,,-472.0,,,,,1.0,,,
UNI-PPG1250-EP9,(0)2,57.2,EP-9,Hexion RIMR 035C / RIMH 037 resin (100:28 by wt),PPG-Devold L1200/G50-E07,0,0,0,8,0,1.69,6h/70 C,Infusion,,2291-118,837.0,,,,43.6,2.03,1.0,,,
UNI-PPG1250-EP9,(0)2,57.2,EP-9,Hexion RIMR 035C / RIMH 037 resin (100:28 by wt),PPG-Devold L1200/G50-E07,0,0,0,8,0,1.69,6h/70 C,Infusion,,2291-121,884.0,,,,42.5,2.19,1.0,,,
UNI-PPG1250-EP9,(0)2,58.6,EP-9,Hexion RIMR 035C / RIMH 037 resin (100:28 by wt),PPG-Devold L1200/G50-E07,0,0,0,8,0,1.65,6h/70 C,Infusion,,2291-122,890.0,,,,46.0,2.03,1.0,,,
UNI-PPG1250-EP9,(0)2,58.6,EP-9,Hexion RIMR 035C / RIMH 037 resin (100:28 by wt),PPG-Devold L1200/G50-E07,0,0,0,8,0,1.65,6h/70 C,Infusion,,2291-160,834.0,,,,43.9,1.94,1.0,,,
UNI-PPG1250-EP9,(0)2,58.6,EP-9,Hexion RIMR 035C / RIMH 037 resin (100:28 by wt),PPG-Devold L1200/G50-E07,0,0,0,8,0,1.65,6h/70 C,Infusion,,2291-161,970.0,,,,44.9,2.3,1.0,,,
UNI-PPG1250-EP9,(0)2,59.3,EP-9,Hexion RIMR 035C / RIMH 037 resin (100:28 by wt),PPG-Devold L1200/G50-E07,0,0,0,8,0,1.63,6h/70 C,Infusion,,2291-123,621.0,62.1,,1.0,45.4,1.41,446.0,,,
UNI-PPG1250-EP9,(0)2,56.8,EP-9,Hexion RIMR 035C / RIMH 037 resin (100:28 by wt),PPG-Devold L1200/G50-E07,0,0,0,8,0,1.7,6h/70 C,Infusion,,2291-127,621.0,62.1,,1.0,39.5,1.58,323.0,,,
UNI-PPG1250-EP9,(0)2,57.2,EP-9,Hexion RIMR 035C / RIMH 037 resin (100:28 by wt),PPG-Devold L1200/G50-E07,0,0,0,8,0,1.69,6h/70 C,Infusion,,2291-165,483.0,48.3,,1.5,,,1171.0,,,
UNI-PPG1250-EP9,(0)2,57.2,EP-9,Hexion RIMR 035C / RIMH 037 resin (100:28 by wt),PPG-Devold L1200/G50-E07,0,0,0,8,0,1.69,6h/70 C,Infusion,,2291-126,483.0,48.3,,1.5,,,1803.0,,,
UNI-PPG1250-EP9,(0)2,56.5,EP-9,Hexion RIMR 035C / RIMH 037 resin (100:28 by wt),PPG-Devold L1200/G50-E07,0,0,0,8,0,1.71,6h/70 C,Infusion,,2291-142,483.0,48.3,,1.5,,,2495.0,,,
UNI-PPG1250-EP9,(0)2,56.8,EP-9,Hexion RIMR 035C / RIMH 037 resin (100:28 by wt),PPG-Devold L1200/G50-E07,0,0,0,8,0,1.7,6h/70 C,Infusion,,2291-138,207.0,20.7,,3.0,,,209012.0,,,
UNI-PPG1250-EP9,(0)2,56.8,EP-9,Hexion RIMR 035C / RIMH 037 resin (100:28 by wt),PPG-Devold L1200/G50-E07,0,0,0,8,0,1.7,6h/70 C,Infusion,,2291-129,207.0,20.7,,3.0,,,524147.0,,,
UNI-PPG1250-EP9,(0)2,55.8,EP-9,Hexion RIMR 035C / RIMH 037 resin (100:28 by wt),PPG-Devold L1200/G50-E07,0,0,0,8,0,1.73,6h/70 C,Infusion,,2291-137,207.0,20.7,,3.0,,,382747.0,,,
UNI-PPG1250-EP9,(0)2,57.5,EP-9,Hexion RIMR 035C / RIMH 037 resin (100:28 by wt),PPG-Devold L1200/G50-E07,0,0,0,8,0,1.68,6h/70 C,Infusion,,2291-132,276.0,27.6,,2.5,,,89009.0,,,
UNI-PPG1250-EP9,(0)2,57.5,EP-9,Hexion RIMR 035C / RIMH 037 resin (100:28 by wt),PPG-Devold L1200/G50-E07,0,0,0,8,0,1.68,6h/70 C,Infusion,,2291-147,276.0,27.6,,2.5,,,38145.0,,,
UNI-PPG1250-EP9,(0)2,57.5,EP-9,Hexion RIMR 035C / RIMH 037 resin (100:28 by wt),PPG-Devold L1200/G50-E07,0,0,0,8,0,1.68,6h/70 C,Infusion,,2291-163,345.0,34.5,,2.0,,,18115.0,,,
UNI-PPG1250-EP9,(0)2,56.8,EP-9,Hexion RIMR 035C / RIMH 037 resin (100:28 by wt),PPG-Devold L1200/G50-E07,0,0,0,8,0,1.7,6h/70 C,Infusion,,2291-144,345.0,34.5,,2.0,,,9782.0,,,
UNI-PPG1250-EP9,(0)2,57.2,EP-9,Hexion RIMR 035C / RIMH 037 resin (100:28 by wt),PPG-Devold L1200/G50-E07,0,0,0,8,0,1.69,6h/70 C,Infusion,,2291-128,345.0,34.5,,1.5,,,15895.0,,,
UNI-PPG1250-EP9,(0)2,56.5,EP-9,Hexion RIMR 035C / RIMH 037 resin (100:28 by wt),PPG-Devold L1200/G50-E07,0,0,0,8,0,1.71,6h/70 C,Infusion,,2291W-100,481.0,,,,41.2,1.18,1.0,,,
UNI-PPG1250-EP9,(0)2,58.6,EP-9,Hexion RIMR 035C / RIMH 037 resin (100:28 by wt),PPG-Devold L1200/G50-E07,0,0,0,8,0,1.65,6h/70 C,Infusion,,2291W-101,527.0,,,,45.5,1.21,1.0,,,
UNI-PPG1250-EP9,(0)2,60.0,EP-9,Hexion RIMR 035C / RIMH 037 resin (100:28 by wt),PPG-Devold L1200/G50-E07,0,0,0,8,0,1.61,6h/70 C,Infusion,,2291W-102,493.0,,,,46.9,1.09,1.0,,,
UNI-PPG1250-EP9,(0)2,56.8,EP-9,Hexion RIMR 035C / RIMH 037 resin (100:28 by wt),PPG-Devold L1200/G50-E07,0,0,0,8,0,1.7,6h/70 C,Infusion,,2291W-113,493.0,,,,45.0,1.12,1.0,,,
UNI-PPG1250-EP9,(0)2,57.5,EP-9,Hexion RIMR 035C / RIMH 037 resin (100:28 by wt),PPG-Devold L1200/G50-E07,0,0,0,8,0,1.68,6h/70 C,Infusion,,2291W-114,457.0,,,,43.0,1.06,1.0,,,
