Repository: AdamJalalIA/composite-materials-similarity-project

# Exploration de matériaux composites intelligents | Stage AptiSkills



**Stage L3 Matériaux / Data / Informatique**  
**Durée** : 1 mois  
**Encadré par** : AptiSkills  
**Technologies** : Python • Streamlit • SQLite • FAISS • Scikit-learn

## Objectifs

Concevoir une plateforme bout-en-bout capable de nettoyer les données composites MHK (Sandia National Laboratories), de modéliser la contrainte maximale via un algorithme supervisé, de rechercher des matériaux similaires selon des critères métier (hydrogène, corrosion, contraintes) et d'exposer ces capacités dans une interface Streamlit utilisable en production interne.

File: data/processed/MHK_material_database_cleaned.csv (part 5 of 11)
CE6,[V/0/45/-45/0/V],47.2,VE,AME 6001 VE +1.5% MCP,E-LT-2900,E-BX 1700,22.5,0,0,8.3,2.2,"1.3h @ 80C, 1.3h @ 120C",,,CE6-643-TW,118.0,,,0.0254,15.3,2.1,1.0,0.36,,
CE6,[V/0/45/-45/0/V],47.6,VE,AME 6001 VE +1.5% MCP,E-LT-2900,E-BX 1700,22.5,0,0,8.3,2.18,"1.3h @ 80C, 1.3h @ 120C",,,CE6-645-TW,129.0,,,0.0254,15.2,2.0,1.0,0.36,,
CE6,[V/0/45/-45/0/V],46.3,VE,AME 6001 VE +1.5% MCP,E-LT-2900,E-BX 1700,22.5,0,0,8.3,2.24,"1.3h @ 80C, 1.3h @ 120C",,,CE6-647-TW,126.0,,,0.0254,18.3,2.7,1.0,0.36,,
CE6,[V/0/45/-45/0/V],45.9,VE,AME 6001 VE +1.5% MCP,E-LT-2900,E-BX 1700,22.5,0,0,8.3,2.26,"1.3h @ 80C, 1.3h @ 120C",,,CE6-649-TW,127.0,,,0.0254,18.7,2.4,1.0,0.36,,
UNI-PPG1250-EP9,(0)2,56.5,EP-9,Hexion RIMR 035C / RIMH 037 resin (100:28 by wt),PPG-Devold L1200/G50-E07,0,0,0,8,0,1.71,6h/70 C,Infusion,,2291W-104,414.0,41.1,,1.0,,,97.0,,,
UNI-PPG1250-EP9,(0)2,58.5,EP-9,Hexion RIMR 035C / RIMH 037 resin (100:28 by wt),PPG-Devold L1200/G50-E07,0,0,0,8,0,1.65,6h/70 C,Infusion,,2291W-103,414.0,41.1,,1.0,,,68.0,,,
UNI-PPG1250-EP9,(0)2,58.6,EP-9,Hexion RIMR 035C / RIMH 037 resin (100:28 by wt),PPG-Devold L1200/G50-E07,0,0,0,8,0,1.65,6h/70 C,Infusion,,2291W-153,345.0,34.5,,1.5,,,714.0,,,
UNI-PPG1250-EP9,(0)2,58.6,EP-9,Hexion RIMR 035C / RIMH 037 resin (100:28 by wt),PPG-Devold L1200/G50-E07,0,0,0,8,0,1.65,6h/70 C,Infusion,,2291W-149,345.0,34.5,,1.5,,,671.0,,,
UNI-PPG1250-EP9,(0)2,56.8,EP-9,Hexion RIMR 035C / RIMH 037 resin (100:28 by wt),PPG-Devold L1200/G50-E07,0,0,0,8,0,1.7,6h/70 C,Infusion,,2291W-157,345.0,34.5,,1.5,,,588.0,,,
UNI-PPG1250-EP9,(0)2,55.5,EP-9,Hexion RIMR 035C / RIMH 037 resin (100:28 by wt),PPG-Devold L1200/G50-E07,0,0,0,8,0,1.74,6h/70 C,Infusion,,2291W-106,241.0,24.1,,2.0,,,13961.0,,,
UNI-PPG1250-EP9,(0)2,54.3,EP-9,Hexion RIMR 035C / RIMH 037 resin (100:28 by wt),PPG-Devold L1200/G50-E07,0,0,0,8,0,1.78,6h/70 C,Infusion,,2291W-116,241.0,24.1,,2.0,,,27858.0,,,
UNI-PPG1250-EP9,(0)2,57.5,EP-9,Hexion RIMR 035C / RIMH 037 resin (100:28 by wt),PPG-Devold L1200/G50-E07,0,0,0,8,0,1.68,6h/70 C,Infusion,,2291W-105,241.0,24.1,,2.0,,,42261.0,,,
UNI-PPG1250-EP9,(0)2,55.8,EP-9,Hexion RIMR 035C / RIMH 037 resin (100:28 by wt),PPG-Devold L1200/G50-E07,0,0,0,8,0,1.73,6h/70 C,Infusion,,2291W-150,241.0,24.1,,2.0,,,97074.0,,,
UNI-PPG1250-EP9,(0)2,56.5,EP-9,Hexion RIMR 035C / RIMH 037 resin (100:28 by wt),PPG-Devold L1200/G50-E07,0,0,0,8,0,1.71,6h/70 C,Infusion,,2291W-158,276.0,27.6,,1.5,44.3,0.633,6529.0,,,
UNI-PPG1250-EP9,(0)2,56.8,EP-9,Hexion RIMR 035C / RIMH 037 resin (100:28 by wt),PPG-Devold L1200/G50-E07,0,0,0,8,0,1.7,6h/70 C,Infusion,,2291W-146,276.0,27.6,,2.5,,,9121.0,,,
UNI-PPG1250-EP9,(0)2,57.5,EP-9,Hexion RIMR 035C / RIMH 037 resin (100:28 by wt),PPG-Devold L1200/G50-E07,0,0,0,8,0,1.68,6h/70 C,Infusion,,2291W-159,207.0,20.7,,3.0,,,313294.0,,,
UNI-PPG1250-EP9,(0)2,57.5,EP-9,Hexion RIMR 035C / RIMH 037 resin (100:28 by wt),PPG-Devold L1200/G50-E07,0,0,0,8,0,1.68,6h/70 C,Infusion,,2291W-115,207.0,20.7,,3.0,,,376454.0,,,
UNI-PPG1250-EP9,(0)2,56.5,EP-9,Hexion RIMR 035C / RIMH 037 resin (100:28 by wt),PPG-Devold L1200/G50-E07,0,0,0,8,0,1.71,6h/70 C,Infusion,,2291W-148,207.0,20.7,,3.0,,,496439.0,,,
UNI-PPG1250-EP10,(0)6,60.0,EP-10,Hexion RIMR 145/RIMH 145/RIMC 145 (100:82:0.3 by wt),PPG-Devold L1200/G50-E07,0,0,0,8,0,4.7,"infused at 80C into mold at 80C, ramped up to 120C in 40 minutes, held for 4 hours, then cooled to 80C and held for 8 hours",Infusion,,2296-806,,-780.0,,,,,1.0,,,
UNI-PPG1250-EP10,(0)6,60.0,EP-10,Hexion RIMR 145/RIMH 145/RIMC 145 (100:82:0.3 by wt),PPG-Devold L1200/G50-E07,0,0,0,8,0,4.64,"infused at 80C into mold at 80C, ramped up to 120C in 40 minutes, held for 4 hours, then cooled to 80C and held for 8 hours",Infusion,,2296-810,,-850.0,,,,,1.0,,,
UNI-PPG1250-EP10,(0)6,60.0,EP-10,Hexion RIMR 145/RIMH 145/RIMC 145 (100:82:0.3 by wt),PPG-Devold L1200/G50-E07,0,0,0,8,0,4.66,"infused at 80C into mold at 80C, ramped up to 120C in 40 minutes, held for 4 hours, then cooled to 80C and held for 8 hours",Infusion,,2296-811,,-749.0,,,,,1.0,,,
UNI-PPG1250-EP10,(0)6,60.0,EP-10,Hexion RIMR 145/RIMH 145/RIMC 145 (100:82:0.3 by wt),PPG-Devold L1200/G50-E07,0,0,0,8,0,4.72,"infused at 80C into mold at 80C, ramped up to 120C in 40 minutes, held for 4 hours, then cooled to 80C and held for 8 hours",Infusion,,2296-813,,-828.0,,,,,1.0,,,
UNI-PPG1250-EP10,(0)6,60.0,EP-10,Hexion RIMR 145/RIMH 145/RIMC 145 (100:82:0.3 by wt),PPG-Devold L1200/G50-E07,0,0,0,8,0,4.8,"infused at 80C into mold at 80C, ramped up to 120C in 40 minutes, held for 4 hours, then cooled to 80C and held for 8 hours",Infusion,,2296-816,,-703.0,,,,,1.0,,,
UNI-PPG1250-EP10,(0)6,60.0,EP-10,Hexion RIMR 145/RIMH 145/RIMC 145 (100:82:0.3 by wt),PPG-Devold L1200/G50-E07,0,0,0,8,0,4.83,"infused at 80C into mold at 80C, ramped up to 120C in 40 minutes, held for 4 hours, then cooled to 80C and held for 8 hours",Infusion,,2296-818,,-870.0,,,,,1.0,,,
UNI-PPG1250-EP10,(0)6,60.0,EP-10,Hexion RIMR 145/RIMH 145/RIMC 145 (100:82:0.3 by wt),PPG-Devold L1200/G50-E07,0,0,0,8,0,4.78,"infused at 80C into mold at 80C, ramped up to 120C in 40 minutes, held for 4 hours, then cooled to 80C and held for 8 hours",Infusion,,2296-800W,,-605.0,,,,,1.0,,,
UNI-PPG1250-EP10,(0)6,60.0,EP-10,Hexion RIMR 145/RIMH 145/RIMC 145 (100:82:0.3 by wt),PPG-Devold L1200/G50-E07,0,0,0,8,0,4.6,"infused at 80C into mold at 80C, ramped up to 120C in 40 minutes, held for 4 hours, then cooled to 80C and held for 8 hours",Infusion,,2296-801W,,-579.0,,,,,1.0,,,
UNI-PPG1250-EP10,(0)6,60.0,EP-10,Hexion RIMR 145/RIMH 145/RIMC 145 (100:82:0.3 by wt),PPG-Devold L1200/G50-E07,0,0,0,8,0,4.79,"infused at 80C into mold at 80C, ramped up to 120C in 40 minutes, held for 4 hours, then cooled to 80C and held for 8 hours",Infusion,,2296-803W,,-726.0,,,,,1.0,,,
UNI-PPG1250-EP10,(0)6,60.0,EP-10,Hexion RIMR 145/RIMH 145/RIMC 145 (100:82:0.3 by wt),PPG-Devold L1200/G50-E07,0,0,0,8,0,4.71,"infused at 80C into mold at 80C, ramped up to 120C in 40 minutes, held for 4 hours, then cooled to 80C and held for 8 hours",Infusion,,2296-804W,,-679.0,,,,,1.0,,,
UNI-PPG1250-EP10,(0)6,60.0,EP-10,Hexion RIMR 145/RIMH 145/RIMC 145 (100:82:0.3 by wt),PPG-Devold L1200/G50-E07,0,0,0,8,0,4.85,"infused at 80C into mold at 80C, ramped up to 120C in 40 minutes, held for 4 hours, then cooled to 80C and held for 8 hours",Infusion,,2296-805W,,-626.0,,,,,1.0,,,
UNI-PPG1250-EP10,(0)6,60.0,EP-10,Hexion RIMR 145/RIMH 145/RIMC 145 (100:82:0.3 by wt),PPG-Devold L1200/G50-E07,0,0,0,8,0,4.62,"infused at 80C into mold at 80C, ramped up to 120C in 40 minutes, held for 4 hours, then cooled to 80C and held for 8 hours",Infusion,,2296-819W,,-712.0,,,,,1.0,,,
UNI-PPG1250-EP10,(0)2,60.4,EP-10,Hexion RIMR 145/RIMH 145/RIMC 145 (100:82:0.3 by wt),PPG-Devold L1200/G50-E07,0,0,0,8,0,1.6,"infused at 80C into mold at 80C, ramped up to 120C in 40 minutes, held for 4 hours, then cooled to 80C and held for 8 hours",Infusion,,2294-600,791.0,,,,45.8,1.81,1.0,,,
UNI-PPG1250-EP10,(0)2,61.5,EP-10,Hexion RIMR 145/RIMH 145/RIMC 145 (100:82:0.3 by wt),PPG-Devold L1200/G50-E07,0,0,0,8,0,1.57,"infused at 80C into mold at 80C, ramped up to 120C in 40 minutes, held for 4 hours, then cooled to 80C and held for 8 hours",Infusion,,2294-615,730.0,,,,45.3,1.63,1.0,,,
UNI-PPG1250-EP10,(0)2,58.2,EP-10,Hexion RIMR 145/RIMH 145/RIMC 145 (100:82:0.3 by wt),PPG-Devold L1200/G50-E07,0,0,0,8,0,1.66,"infused at 80C into mold at 80C, ramped up to 120C in 40 minutes, held for 4 hours, then cooled to 80C and held for 8 hours",Infusion,,2294-625,748.0,,,,49.4,1.6,1.0,,,
UNI-PPG1250-EP10,(0)2,58.2,EP-10,Hexion RIMR 145/RIMH 145/RIMC 145 (100:82:0.3 by wt),PPG-Devold L1200/G50-E07,0,0,0,8,0,1.66,"infused at 80C into mold at 80C, ramped up to 120C in 40 minutes, held for 4 hours, then cooled to 80C and held for 8 hours",Infusion,,2294-626,742.0,,,,45.2,1.69,1.0,,,
UNI-PPG1250-EP10,(0)2,60.4,EP-10,Hexion RIMR 145/RIMH 145/RIMC 145 (100:82:0.3 by wt),PPG-Devold L1200/G50-E07,0,0,0,8,0,1.6,"infused at 80C into mold at 80C, ramped up to 120C in 40 minutes, held for 4 hours, then cooled to 80C and held for 8 hours",Infusion,,2294-644,872.0,,,,45.8,1.96,1.0,,,
UNI-PPG1250-EP10,(0)2,60.4,EP-10,Hexion RIMR 145/RIMH 145/RIMC 145 (100:82:0.3 by wt),PPG-Devold L1200/G50-E07,0,0,0,8,0,1.6,"infused at 80C into mold at 80C, ramped up to 120C in 40 minutes, held for 4 hours, then cooled to 80C and held for 8 hours",Infusion,,2294-680,621.0,62.1,,1.0,,,163.0,,,
UNI-PPG1250-EP10,(0)2,60.0,EP-10,Hexion RIMR 145/RIMH 145/RIMC 145 (100:82:0.3 by wt),PPG-Devold L1200/G50-E07,0,0,0,8,0,1.61,"infused at 80C into mold at 80C, ramped up to 120C in 40 minutes, held for 4 hours, then cooled to 80C and held for 8 hours",Infusion,,2294-683,621.0,62.1,,1.0,,,97.0,,,
UNI-PPG1250-EP10,(0)2,60.0,EP-10,Hexion RIMR 145/RIMH 145/RIMC 145 (100:82:0.3 by wt),PPG-Devold L1200/G50-E07,0,0,0,8,0,1.61,"infused at 80C into mold at 80C, ramped up to 120C in 40 minutes, held for 4 hours, then cooled to 80C and held for 8 hours",Infusion,,2294-667,483.0,48.3,,1.0,,,2950.0,,,
UNI-PPG1250-EP10,(0)2,60.4,EP-10,Hexion RIMR 145/RIMH 145/RIMC 145 (100:82:0.3 by wt),PPG-Devold L1200/G50-E07,0,0,0,8,0,1.6,"infused at 80C into mold at 80C, ramped up to 120C in 40 minutes, held for 4 hours, then cooled to 80C and held for 8 hours",Infusion,,2294-656,483.0,48.3,,1.0,,,1910.0,,,
UNI-PPG1250-EP10,(0)2,60.8,EP-10,Hexion RIMR 145/RIMH 145/RIMC 145 (100:82:0.3 by wt),PPG-Devold L1200/G50-E07,0,0,0,8,0,1.59,"infused at 80C into mold at 80C, ramped up to 120C in 40 minutes, held for 4 hours, then cooled to 80C and held for 8 hours",Infusion,,2294-680,483.0,48.3,,1.0,46.2,1.12,3742.0,,,
UNI-PPG1250-EP10,(0)2,58.6,EP-10,Hexion RIMR 145/RIMH 145/RIMC 145 (100:82:0.3 by wt),PPG-Devold L1200/G50-E07,0,0,0,8,0,1.65,"infused at 80C into mold at 80C, ramped up to 120C in 40 minutes, held for 4 hours, then cooled to 80C and held for 8 hours",Infusion,,2294-635,345.0,34.5,,2.0,,,51704.0,,,
UNI-PPG1250-EP10,(0)2,59.3,EP-10,Hexion RIMR 145/RIMH 145/RIMC 145 (100:82:0.3 by wt),PPG-Devold L1200/G50-E07,0,0,0,8,0,1.63,"infused at 80C into mold at 80C, ramped up to 120C in 40 minutes, held for 4 hours, then cooled to 80C and held for 8 hours",Infusion,,2294-619,345.0,34.5,,2.0,,,72149.0,,,
UNI-PPG1250-EP10,(0)2,61.5,EP-10,Hexion RIMR 145/RIMH 145/RIMC 145 (100:82:0.3 by wt),PPG-Devold L1200/G50-E07,0,0,0,8,0,1.57,"infused at 80C into mold at 80C, ramped up to 120C in 40 minutes, held for 4 hours, then cooled to 80C and held for 8 hours",Infusion,,2294-653,345.0,34.5,,2.0,,,24932.0,,,
UNI-PPG1250-EP10,(0)2,58.9,EP-10,Hexion RIMR 145/RIMH 145/RIMC 145 (100:82:0.3 by wt),PPG-Devold L1200/G50-E07,0,0,0,8,0,1.64,"infused at 80C into mold at 80C, ramped up to 120C in 40 minutes, held for 4 hours, then cooled to 80C and held for 8 hours",Infusion,,2294-631,276.0,27.6,,2.5,,,954013.0,,,
UNI-PPG1250-EP10,(0)2,61.5,EP-10,Hexion RIMR 145/RIMH 145/RIMC 145 (100:82:0.3 by wt),PPG-Devold L1200/G50-E07,0,0,0,8,0,1.57,"infused at 80C into mold at 80C, ramped up to 120C in 40 minutes, held for 4 hours, then cooled to 80C and held for 8 hours",Infusion,,2294-658,276.0,27.6,,2.0,,,81562.0,,,
UNI-PPG1250-EP10,(0)2,60.4,EP-10,Hexion RIMR 145/RIMH 145/RIMC 145 (100:82:0.3 by wt),PPG-Devold L1200/G50-E07,0,0,0,8,0,1.6,"infused at 80C into mold at 80C, ramped up to 120C in 40 minutes, held for 4 hours, then cooled to 80C and held for 8 hours",Infusion,,2294-634,276.0,27.6,,2.0,,,326376.0,,,
UNI-PPG1250-EP10,(0)2,59.3,EP-10,Hexion RIMR 145/RIMH 145/RIMC 145 (100:82:0.3 by wt),PPG-Devold L1200/G50-E07,0,0,0,8,0,1.63,"infused at 80C into mold at 80C, ramped up to 120C in 40 minutes, held for 4 hours, then cooled to 80C and held for 8 hours",Infusion,,2294-604,207.0,20.7,,3.0,,,6000000.0,,,
UNI-PPG1250-EP10,(0)2,58.9,EP-10,Hexion RIMR 145/RIMH 145/RIMC 145 (100:82:0.3 by wt),PPG-Devold L1200/G50-E07,0,0,0,8,0,1.64,"infused at 80C into mold at 80C, ramped up to 120C in 40 minutes, held for 4 hours, then cooled to 80C and held for 8 hours",Infusion,,2294-657,207.0,20.7,,3.0,,,1347375.0,,,
UNI-PPG1250-EP10,(0)2,59.2,EP-10,Hexion RIMR 145/RIMH 145/RIMC 145 (100:82:0.3 by wt),PPG-Devold L1200/G50-E07,0,0,0,8,0,1.66,"infused at 80C into mold at 80C, ramped up to 120C in 40 minutes, held for 4 hours, then cooled to 80C and held for 8 hours",Infusion,,2294W-607,745.0,,,,43.6,1.8,1.0,,,
UNI-PPG1250-EP10,(0)2,60.0,EP-10,Hexion RIMR 145/RIMH 145/RIMC 145 (100:82:0.3 by wt),PPG-Devold L1200/G50-E07,0,0,0,8,0,1.61,"infused at 80C into mold at 80C, ramped up to 120C in 40 minutes, held for 4 hours, then cooled to 80C and held for 8 hours",Infusion,,2294W-628,588.0,,,,47.2,1.29,1.0,,,
UNI-PPG1250-EP10,(0)2,60.0,EP-10,Hexion RIMR 145/RIMH 145/RIMC 145 (100:82:0.3 by wt),PPG-Devold L1200/G50-E07,0,0,0,8,0,1.61,"infused at 80C into mold at 80C, ramped up to 120C in 40 minutes, held for 4 hours, then cooled to 80C and held for 8 hours",Infusion,,2294W-641,766.0,,,,47.1,1.67,1.0,,,
UNI-PPG1250-EP10,(0)2,60.0,EP-10,Hexion RIMR 145/RIMH 145/RIMC 145 (100:82:0.3 by wt),PPG-Devold L1200/G50-E07,0,0,0,8,0,1.61,"infused at 80C into mold at 80C, ramped up to 120C in 40 minutes, held for 4 hours, then cooled to 80C and held for 8 hours",Infusion,,2294W-645,670.0,,,,51.0,1.33,1.0,,,
UNI-PPG1250-EP10,(0)2,58.9,EP-10,Hexion RIMR 145/RIMH 145/RIMC 145 (100:82:0.3 by wt),PPG-Devold L1200/G50-E07,0,0,0,8,0,1.64,"infused at 80C into mold at 80C, ramped up to 120C in 40 minutes, held for 4 hours, then cooled to 80C and held for 8 hours",Infusion,,2294W-661,686.0,,,,44.1,1.58,1.0,,,
UNI-PPG1250-EP10,(0)2,60.4,EP-10,Hexion RIMR 145/RIMH 145/RIMC 145 (100:82:0.3 by wt),PPG-Devold L1200/G50-E07,0,0,0,8,0,1.6,"infused at 80C into mold at 80C, ramped up to 120C in 40 minutes, held for 4 hours, then cooled to 80C and held for 8 hours",Infusion,,2294W-609,621.0,62.1,,1.0,,,46.0,,,
UNI-PPG1250-EP10,(0)2,58.6,EP-10,Hexion RIMR 145/RIMH 145/RIMC 145 (100:82:0.3 by wt),PPG-Devold L1200/G50-E07,0,0,0,8,0,1.65,"infused at 80C into mold at 80C, ramped up to 120C in 40 minutes, held for 4 hours, then cooled to 80C and held for 8 hours",Infusion,,2294W-637,621.0,62.1,,1.0,,,19.0,,,
UNI-PPG1250-EP10,(0)2,58.9,EP-10,Hexion RIMR 145/RIMH 145/RIMC 145 (100:82:0.3 by wt),PPG-Devold L1200/G50-E07,0,0,0,8,0,1.64,"infused at 80C into mold at 80C, ramped up to 120C in 40 minutes, held for 4 hours, then cooled to 80C and held for 8 hours",Infusion,,2294W-652,621.0,62.1,,1.0,,,69.0,,,
UNI-PPG1250-EP10,(0)2,58.2,EP-10,Hexion RIMR 145/RIMH 145/RIMC 145 (100:82:0.3 by wt),PPG-Devold L1200/G50-E07,0,0,0,8,0,1.66,"infused at 80C into mold at 80C, ramped up to 120C in 40 minutes, held for 4 hours, then cooled to 80C and held for 8 hours",Infusion,,2294W-627,483.0,48.3,,1.5,,,846.0,,,
UNI-PPG1250-EP10,(0)2,59.3,EP-10,Hexion RIMR 145/RIMH 145/RIMC 145 (100:82:0.3 by wt),PPG-Devold L1200/G50-E07,0,0,0,8,0,1.63,"infused at 80C into mold at 80C, ramped up to 120C in 40 minutes, held for 4 hours, then cooled to 80C and held for 8 hours",Infusion,,2294W-622,483.0,48.3,,1.5,,,1446.0,,,
UNI-PPG1250-EP10,(0)2,60.4,EP-10,Hexion RIMR 145/RIMH 145/RIMC 145 (100:82:0.3 by wt),PPG-Devold L1200/G50-E07,0,0,0,8,0,1.6,"infused at 80C into mold at 80C, ramped up to 120C in 40 minutes, held for 4 hours, then cooled to 80C and held for 8 hours",Infusion,,2294W-643,483.0,48.3,,1.5,,,472.0,,,
UNI-PPG1250-EP10,(0)2,58.9,EP-10,Hexion RIMR 145/RIMH 145/RIMC 145 (100:82:0.3 by wt),PPG-Devold L1200/G50-E07,0,0,0,8,0,1.64,"infused at 80C into mold at 80C, ramped up to 120C in 40 minutes, held for 4 hours, then cooled to 80C and held for 8 hours",Infusion,,2294W-655,414.0,41.4,,1.5,,,24664.0,,,
UNI-PPG1250-EP10,(0)2,60.4,EP-10,Hexion RIMR 145/RIMH 145/RIMC 145 (100:82:0.3 by wt),PPG-Devold L1200/G50-E07,0,0,0,8,0,1.6,"infused at 80C into mold at 80C, ramped up to 120C in 40 minutes, held for 4 hours, then cooled to 80C and held for 8 hours",Infusion,,2294W-651,414.0,41.4,,1.5,,,11263.0,,,
UNI-PPG1250-EP10,(0)2,59.3,EP-10,Hexion RIMR 145/RIMH 145/RIMC 145 (100:82:0.3 by wt),PPG-Devold L1200/G50-E07,0,0,0,8,0,1.63,"infused at 80C into mold at 80C, ramped up to 120C in 40 minutes, held for 4 hours, then cooled to 80C and held for 8 hours",Infusion,,2294W-654,414.0,41.4,,1.5,,,10292.0,,,
UNI-PPG1250-EP10,(0)2,56.5,EP-10,Hexion RIMR 145/RIMH 145/RIMC 145 (100:82:0.3 by wt),PPG-Devold L1200/G50-E07,0,0,0,8,0,1.71,"infused at 80C into mold at 80C, ramped up to 120C in 40 minutes, held for 4 hours, then cooled to 80C and held for 8 hours",Infusion,,2294W-638,276.0,27.6,,2.5,,,513012.0,,,
UNI-PPG1250-EP10,(0)2,58.9,EP-10,Hexion RIMR 145/RIMH 145/RIMC 145 (100:82:0.3 by wt),PPG-Devold L1200/G50-E07,0,0,0,8,0,1.64,"infused at 80C into mold at 80C, ramped up to 120C in 40 minutes, held for 4 hours, then cooled to 80C and held for 8 hours",Infusion,,2294W-612,276.0,27.6,,3.0,,,109743.0,,,
UNI-PPG1250-EP10,(0)2,58.6,EP-10,Hexion RIMR 145/RIMH 145/RIMC 145 (100:82:0.3 by wt),PPG-Devold L1200/G50-E07,0,0,0,8,0,1.65,"infused at 80C into mold at 80C, ramped up to 120C in 40 minutes, held for 4 hours, then cooled to 80C and held for 8 hours",Infusion,,2294W-605,276.0,27.6,,2.5,,,223105.0,,,
UNI-PPG1250-EP10,(0)2,58.9,EP-10,Hexion RIMR 145/RIMH 145/RIMC 145 (100:82:0.3 by wt),PPG-Devold L1200/G50-E07,0,0,0,8,0,1.64,"infused at 80C into mold at 80C, ramped up to 120C in 40 minutes, held for 4 hours, then cooled to 80C and held for 8 hours",Infusion,,2294W-613,241.0,24.1,,3.0,,,451893.0,,,
UNI-PPG1250-EP10,(0)2,58.9,EP-10,Hexion RIMR 145/RIMH 145/RIMC 145 (100:82:0.3 by wt),PPG-Devold L1200/G50-E07,0,0,0,8,0,1.64,"infused at 80C into mold at 80C, ramped up to 120C in 40 minutes, held for 4 hours, then cooled to 80C and held for 8 hours",Infusion,,2294W-629,241.0,24.1,,3.0,,,2447785.0,,,
UNI-PPG1250-EP1,[0]2,45.6,EP1,Hexion MGS RIMR135/RIMH1366,PPG-Devold L1200/G50-E07,0,0,0,8,0,2.27,"24h/25 C,8h/70 C",Infusion,,2106-100,734.0,,,,34.800000000000004,2.2,1.0,,,C37
UNI-PPG1250-EP1,[0]2,43.0,EP1,Hexion MGS RIMR135/RIMH1366,PPG-Devold L1200/G50-E07,0,0,0,8,0,2.25,"24h/25 C,8h/70 C",Infusion,,2106-101,744.0,,,,32.9,2.3000000000000003,1.0,,,C37
UNI-PPG1250-EP1,[0]2,42.6,EP1,Hexion MGS RIMR135/RIMH1366,PPG-Devold L1200/G50-E07,0,0,0,8,0,2.27,"24h/25 C,8h/70 C",Infusion,,2106-102,711.0,,,,32.6,2.3000000000000003,1.0,,,C37
UNI-PPG1250-EP1,[0]2,43.0,EP1,Hexion MGS RIMR135/RIMH1366,PPG-Devold L1200/G50-E07,0,0,0,8,0,2.25,"24h/25 C,8h/70 C",Infusion,,2106-103,700.0,,,,30.700000000000003,2.4000000000000004,1.0,,,C37
UNI-PPG1250-EP1,[0]2,40.5,EP1,Hexion MGS RIMR135/RIMH1366,PPG-Devold L1200/G50-E07,0,0,0,8,0,2.39,"24h/25 C,8h/70 C",Infusion,,2106-104,668.0,,,,31.0,2.2,1.0,,,C37
UNI-PPG1250-EP1,[0]2,44.0,EP1,Hexion MGS RIMR135/RIMH1366,PPG-Devold L1200/G50-E07,0,0,0,8,0,2.2,"24h/25 C,8h/70 C",Infusion,,2106-105,703.0,,,,33.4,2.2,1.0,,,C37
UNI-PPG1250-EP1,[0]2,43.0,EP1,Hexion MGS RIMR135/RIMH1366,PPG-Devold L1200/G50-E07,0,0,0,8,0,2.25,"24h/25 C,8h/70 C",Infusion,,2106-106,729.0,,,,35.4,2.2,1.0,,,C37
UNI-PPG1250-EP1,[0]2,42.6,EP1,Hexion MGS RIMR135/RIMH1366,PPG-Devold L1200/G50-E07,0,0,0,8,0,2.27,"24h/25 C,8h/70 C",Infusion,,2106-107,676.0,,,,41.400000000000006,2.2,1.0,,,C37
UNI-PPG1250-EP1,[0]2,42.6,EP1,Hexion MGS RIMR135/RIMH1366,PPG-Devold L1200/G50-E07,0,0,0,8,0,2.27,"24h/25 C,8h/70 C",Infusion,,2106-108,654.0,,,,31.8,2.1,1.0,,,C37
UNI-PPG1250-EP1,[0]2,42.6,EP1,Hexion MGS RIMR135/RIMH1366,PPG-Devold L1200/G50-E07,0,0,0,8,0,2.27,"24h/25 C,8h/70 C",Infusion,,2106-109,690.0,,,,31.900000000000002,2.3000000000000003,1.0,,,C37
UNI-PPG1250-EP1,[0]2,43.800000000000004,EP1,Hexion MGS RIMR135/RIMH1366,PPG-Devold L1200/G50-E07,0,0,0,8,0,2.21,"24h/25 C,8h/70 C",Infusion,,2106-110,748.0,,,,33.1,2.5,1.0,,,C37
UNI-PPG1250-EP1,[0]2,41.900000000000006,EP1,Hexion MGS RIMR135/RIMH1366,PPG-Devold L1200/G50-E07,0,0,0,8,0,2.31,"24h/25 C,8h/70 C",Infusion,,2106-111,719.0,,,,31.5,2.5,1.0,,,C37
UNI-PPG1250-EP1,[0]2,42.800000000000004,EP1,Hexion MGS RIMR135/RIMH1366,PPG-Devold L1200/G50-E07,0,0,0,8,0,2.2600000000000002,"24h/25 C,8h/70 C",Infusion,,2106-112,780.0,,,,32.6,2.6,1.0,,,C37
UNI-PPG1250-EP1,[0]2,41.400000000000006,EP1,Hexion MGS RIMR135/RIMH1366,PPG-Devold L1200/G50-E07,0,0,0,8,0,2.34,"24h/25 C,8h/70 C",Infusion,,2106-113,680.0,,,,30.6,2.5,1.0,,,C37
UNI-PPG1250-EP1,[0]2,41.6,EP1,Hexion MGS RIMR135/RIMH1366,PPG-Devold L1200/G50-E07,0,0,0,8,0,2.32,"24h/25 C,8h/70 C",Infusion,,2106-114,707.0,,,,26.3,2.3000000000000003,1.0,,,C37
UNI-PPG1250-EP1,[0]2,43.800000000000004,EP1,Hexion MGS RIMR135/RIMH1366,PPG-Devold L1200/G50-E07,0,0,0,8,0,2.21,"24h/25 C,8h/70 C",Infusion,,2106-115,775.0,,,,33.300000000000004,2.4000000000000004,1.0,,,C37
UNI-PPG1250-EP1,[0]2,42.1,EP1,Hexion MGS RIMR135/RIMH1366,PPG-Devold L1200/G50-E07,0,0,0,8,0,2.3000000000000003,"24h/25 C,8h/70 C",Infusion,,2106-116,707.0,,,,30.1,2.6,1.0,,,C37
UNI-PPG1250-EP1,[0]2,40.7,EP1,Hexion MGS RIMR135/RIMH1366,PPG-Devold L1200/G50-E07,0,0,0,8,0,2.37,"24h/25 C,8h/70 C",Infusion,,2106-117,607.0,,,,30.900000000000002,2.1,1.0,,,C37
UNI-PPG1250-EP1,[0]2,43.0,EP1,Hexion MGS RIMR135/RIMH1366,PPG-Devold L1200/G50-E07,0,0,0,8,0,2.25,"24h/25 C,8h/70 C",Infusion,,2106-118,760.0,,,,33.4,2.5,1.0,,,C37
UNI-PPG1250-EP1,[0]2,42.300000000000004,EP1,Hexion MGS RIMR135/RIMH1366,PPG-Devold L1200/G50-E07,0,0,0,8,0,2.29,"24h/25 C,8h/70 C",Infusion,,2106-119,747.0,,,,33.800000000000004,2.4000000000000004,1.0,,,C37
UNI-PPG1250-EP1,[0]6,59.1,EP1,Hexion MGS RIMR135/RIMH1366,PPG-Devold L1200/G50-E07,0,0,0,8,0,5.12,"24h/25 C,8h/70 C",Infusion,,2108-200,,-714.0,,,,,1.0,,,C37
UNI-PPG1250-EP1,[0]6,59.6,EP1,Hexion MGS RIMR135/RIMH1366,PPG-Devold L1200/G50-E07,0,0,0,8,0,5.16,"24h/25 C,8h/70 C",Infusion,,2108-201,,-667.0,,,,,1.0,,,C37
UNI-PPG1250-EP1,[0]6,61.2,EP1,Hexion MGS RIMR135/RIMH1366,PPG-Devold L1200/G50-E07,0,0,0,8,0,5.300000000000001,"24h/25 C,8h/70 C",Infusion,,2108-202,,-670.0,,,,,1.0,,,C37
UNI-PPG1250-EP1,[0]6,59.7,EP1,Hexion MGS RIMR135/RIMH1366,PPG-Devold L1200/G50-E07,0,0,0,8,0,5.17,"24h/25 C,8h/70 C",Infusion,,2108-203,,-686.0,,,,,1.0,,,C37
UNI-PPG1250-EP1,[0]6,60.0,EP1,Hexion MGS RIMR135/RIMH1366,PPG-Devold L1200/G50-E07,0,0,0,8,0,5.19,"24h/25 C,8h/70 C",Infusion,,2108-204,,-657.0,,,,,1.0,,,C37
UNI-PPG1250-EP1,[0]6,60.2,EP1,Hexion MGS RIMR135/RIMH1366,PPG-Devold L1200/G50-E07,0,0,0,8,0,5.21,"24h/25 C,8h/70 C",Infusion,,2108-205,,-738.0,,,,,1.0,,,C37
UNI-PPG1250-EP1,[0]6,60.0,EP1,Hexion MGS RIMR135/RIMH1366,PPG-Devold L1200/G50-E07,0,0,0,8,0,5.19,"24h/25 C,8h/70 C",Infusion,,2108-206,,-618.0,,,,,1.0,,,C37
UNI-PPG1250-EP1,[0]6,60.900000000000006,EP1,Hexion MGS RIMR135/RIMH1366,PPG-Devold L1200/G50-E07,0,0,0,8,0,5.2700000000000005,"24h/25 C,8h/70 C",Infusion,,2108-207,,-669.0,,,,,1.0,,,C37
UNI-PPG1250-EP1,[0]6,61.900000000000006,EP1,Hexion MGS RIMR135/RIMH1366,PPG-Devold L1200/G50-E07,0,0,0,8,0,5.36,"24h/25 C,8h/70 C",Infusion,,2108-208,,-645.0,,,,,1.0,,,C37
UNI-PPG1250-EP1,[0]6,60.6,EP1,Hexion MGS RIMR135/RIMH1366,PPG-Devold L1200/G50-E07,0,0,0,8,0,5.25,"24h/25 C,8h/70 C",Infusion,,2108-209,,-636.0,,,,,1.0,,,C37
UNI-PPG1250-EP1,[0]6,59.400000000000006,EP1,Hexion MGS RIMR135/RIMH1366,PPG-Devold L1200/G50-E07,0,0,0,8,0,5.14,"24h/25 C,8h/70 C",Infusion,,2108-210,,-698.0,,,,,1.0,,,C37
UNI-PPG1250-EP1,[0]6,59.400000000000006,EP1,Hexion MGS RIMR135/RIMH1366,PPG-Devold L1200/G50-E07,0,0,0,8,0,5.14,"24h/25 C,8h/70 C",Infusion,,2108-211,,-706.0,,,,,1.0,,,C37
UNI-PPG1250-EP1,[0]6,59.7,EP1,Hexion MGS RIMR135/RIMH1366,PPG-Devold L1200/G50-E07,0,0,0,8,0,5.17,"24h/25 C,8h/70 C",Infusion,,2108-212,,-677.0,,,,,1.0,,,C37
UNI-PPG1250-EP1,[0]6,59.400000000000006,EP1,Hexion MGS RIMR135/RIMH1366,PPG-Devold L1200/G50-E07,0,0,0,8,0,5.14,"24h/25 C,8h/70 C",Infusion,,2108-213,,-789.0,,,,,1.0,,,C37
UNI-PPG1250-EP1,[0]6,59.900000000000006,EP1,Hexion MGS RIMR135/RIMH1366,PPG-Devold L1200/G50-E07,0,0,0,8,0,5.18,"24h/25 C,8h/70 C",Infusion,,2108-214,,-774.0,,,,,1.0,,,C37
UNI-PPG1250-EP1,[0]6,60.900000000000006,EP1,Hexion MGS RIMR135/RIMH1366,PPG-Devold L1200/G50-E07,0,0,0,8,0,5.2700000000000005,"24h/25 C,8h/70 C",Infusion,,2108-215,,-750.0,,,,,1.0,,,C37
UNI-PPG1250-EP1,[0]6,59.900000000000006,EP1,Hexion MGS RIMR135/RIMH1366,PPG-Devold L1200/G50-E07,0,0,0,8,0,5.18,"24h/25 C,8h/70 C",Infusion,,2108-216,,-717.0,,,,,1.0,,,C37
UNI-PPG1250-EP1,[0]6,61.2,EP1,Hexion MGS RIMR135/RIMH1366,PPG-Devold L1200/G50-E07,0,0,0,8,0,5.300000000000001,"24h/25 C,8h/70 C",Infusion,,2108-217,,-730.0,,,,,1.0,,,C37
UNI-PPG1250-EP1,[0]6,60.0,EP1,Hexion MGS RIMR135/RIMH1366,PPG-Devold L1200/G50-E07,0,0,0,8,0,5.19,"24h/25 C,8h/70 C",Infusion,,2108-218,,-726.0,,,,,1.0,,,C37
UNI-PPG1250-EP1,[0]6,58.7,EP1,Hexion MGS RIMR135/RIMH1366,PPG-Devold L1200/G50-E07,0,0,0,8,0,5.08,"24h/25 C,8h/70 C",Infusion,,2108-219,,-662.0,,,,,1.0,,,C37
UNI-PPG1250-EP1,[90]6,61.300000000000004,EP1,Hexion MGS RIMR135/RIMH1366,0,0,0,PPG-Devold L1200/G50-E07,92,0,5.3100000000000005,"24h/25 C,8h/70 C",Infusion,,2108-100,55.400000000000006,,,,14.600000000000001,0.38,1.0,,,C37
UNI-PPG1250-EP1,[90]6,60.300000000000004,EP1,Hexion MGS RIMR135/RIMH1366,0,0,0,PPG-Devold L1200/G50-E07,92,0,5.22,"24h/25 C,8h/70 C",Infusion,,2108-101,55.400000000000006,,,,14.200000000000001,0.39,1.0,,,C37
UNI-PPG1250-EP1,[90]6,60.0,EP1,Hexion MGS RIMR135/RIMH1366,0,0,0,PPG-Devold L1200/G50-E07,92,0,5.19,"24h/25 C,8h/70 C",Infusion,,2108-102,51.900000000000006,,,,15.0,0.35,1.0,,,C37
UNI-PPG1250-EP1,[90]6,61.300000000000004,EP1,Hexion MGS RIMR135/RIMH1366,0,0,0,PPG-Devold L1200/G50-E07,92,0,5.3100000000000005,"24h/25 C,8h/70 C",Infusion,,2108-103,57.400000000000006,,,,15.200000000000001,0.38,1.0,,,C37
UNI-PPG1250-EP1,[90]6,60.6,EP1,Hexion MGS RIMR135/RIMH1366,0,0,0,PPG-Devold L1200/G50-E07,92,0,5.25,"24h/25 C,8h/70 C",Infusion,,2108-104,54.6,,,,13.200000000000001,0.41,1.0,,,C37
UNI-PPG1250-EP1,[90]6,60.0,EP1,Hexion MGS RIMR135/RIMH1366,0,0,0,PPG-Devold L1200/G50-E07,92,0,5.19,"24h/25 C,8h/70 C",Infusion,,2108-105,52.300000000000004,,,,14.3,0.37,1.0,,,C37
UNI-PPG1250-EP1,[90]6,59.6,EP1,Hexion MGS RIMR135/RIMH1366,0,0,0,PPG-Devold L1200/G50-E07,92,0,5.16,"24h/25 C,8h/70 C",Infusion,,2108-106,54.2,,,,14.0,0.39,1.0,,,C37
UNI-PPG1250-EP1,[90]6,60.300000000000004,EP1,Hexion MGS RIMR135/RIMH1366,0,0,0,PPG-Devold L1200/G50-E07,92,0,5.22,"24h/25 C,8h/70 C",Infusion,,2108-107,58.400000000000006,,,,15.0,0.39,1.0,,,C37
UNI-PPG1250-EP1,[90]6,59.400000000000006,EP1,Hexion MGS RIMR135/RIMH1366,0,0,0,PPG-Devold L1200/G50-E07,92,0,5.14,"24h/25 C,8h/70 C",Infusion,,2108-108,59.6,,,,15.4,0.39,1.0,,,C37
UNI-PPG1250-EP1,[90]6,61.5,EP1,Hexion MGS RIMR135/RIMH1366,0,0,0,PPG-Devold L1200/G50-E07,92,0,5.32,"24h/25 C,8h/70 C",Infusion,,2108-109,55.300000000000004,,,,14.5,0.38,1.0,,,C37
UNI-PPG1250-EP1,[90]6,60.5,EP1,Hexion MGS RIMR135/RIMH1366,0,0,0,PPG-Devold L1200/G50-E07,92,0,5.23,"24h/25 C,8h/70 C",Infusion,,2118-176,56.1,,,,13.8,0.41,1.0,,,C37
UNI-PPG1250-EP1,[90]6,60.6,EP1,Hexion MGS RIMR135/RIMH1366,0,0,0,PPG-Devold L1200/G50-E07,92,0,5.25,"24h/25 C,8h/70 C",Infusion,,2118-177,60.2,,,,13.700000000000001,0.44,1.0,,,C37
UNI-PPG1250-EP1,[90]6,60.6,EP1,Hexion MGS RIMR135/RIMH1366,0,0,0,PPG-Devold L1200/G50-E07,92,0,5.25,"24h/25 C,8h/70 C",Infusion,,2118-178,61.7,,,,15.200000000000001,0.41,1.0,,,C37
UNI-PPG1250-EP1,[90]6,60.5,EP1,Hexion MGS RIMR135/RIMH1366,0,0,0,PPG-Devold L1200/G50-E07,92,0,5.23,"24h/25 C,8h/70 C",Infusion,,2118-179,56.0,,,,14.600000000000001,0.38,1.0,,,C37
UNI-PPG1250-EP1,[90]6,60.900000000000006,EP1,Hexion MGS RIMR135/RIMH1366,0,0,0,PPG-Devold L1200/G50-E07,92,0,5.2700000000000005,"24h/25 C,8h/70 C",Infusion,,2118-180,65.0,,,,13.600000000000001,0.48,1.0,,,C37
UNI-PPG1250-EP1,[90]6,60.6,EP1,Hexion MGS RIMR135/RIMH1366,0,0,0,PPG-Devold L1200/G50-E07,92,0,5.25,"24h/25 C,8h/70 C",Infusion,,2091a-170,52.6,,,,14.4,0.37,1.0,,,C37
UNI-PPG1250-EP1,[90]6,59.7,EP1,Hexion MGS RIMR135/RIMH1366,0,0,0,PPG-Devold L1200/G50-E07,92,0,5.17,"24h/25 C,8h/70 C",Infusion,,2091a-171,63.2,,,,14.5,0.44,1.0,,,C37
UNI-PPG1250-EP1,[90]6,59.300000000000004,EP1,Hexion MGS RIMR135/RIMH1366,0,0,0,PPG-Devold L1200/G50-E07,92,0,5.13,"24h/25 C,8h/70 C",Infusion,,2091a-172,55.2,,,,15.200000000000001,0.36,1.0,,,C37
UNI-PPG1250-EP1,[90]6,60.300000000000004,EP1,Hexion MGS RIMR135/RIMH1366,0,0,0,PPG-Devold L1200/G50-E07,92,0,5.22,"24h/25 C,8h/70 C",Infusion,,2091a-173,58.900000000000006,,,,14.600000000000001,0.4,1.0,,,C37
UNI-PPG1250-EP1,[90]6,61.1,EP1,Hexion MGS RIMR135/RIMH1366,0,0,0,PPG-Devold L1200/G50-E07,92,0,5.28,"24h/25 C,8h/70 C",Infusion,,2091a-174,56.5,,,,14.4,0.39,1.0,,,C37
UNI-PPG1250-EP1,[90]6,59.6,EP1,Hexion MGS RIMR135/RIMH1366,0,0,0,PPG-Devold L1200/G50-E07,92,0,5.16,"24h/25 C,8h/70 C",Infusion,,2108-300,,-163.0,,,,,1.0,,,C37
UNI-PPG1250-EP1,[90]6,59.6,EP1,Hexion MGS RIMR135/RIMH1366,0,0,0,PPG-Devold L1200/G50-E07,92,0,5.16,"24h/25 C,8h/70 C",Infusion,,2108-301,,-154.0,,,,,1.0,,,C37
UNI-PPG1250-EP1,[90]6,59.400000000000006,EP1,Hexion MGS RIMR135/RIMH1366,0,0,0,PPG-Devold L1200/G50-E07,92,0,5.14,"24h/25 C,8h/70 C",Infusion,,2108-302,,-161.0,,,,,1.0,,,C37
UNI-PPG1250-EP1,[90]6,59.300000000000004,EP1,Hexion MGS RIMR135/RIMH1366,0,0,0,PPG-Devold L1200/G50-E07,92,0,5.13,"24h/25 C,8h/70 C",Infusion,,2108-303,,-167.0,,,,,1.0,,,C37
UNI-PPG1250-EP1,[90]6,58.300000000000004,EP1,Hexion MGS RIMR135/RIMH1366,0,0,0,PPG-Devold L1200/G50-E07,92,0,5.04,"24h/25 C,8h/70 C",Infusion,,2108-304,,-164.0,,,,,1.0,,,C37
UNI-PPG1250-EP1,[90]6,59.400000000000006,EP1,Hexion MGS RIMR135/RIMH1366,0,0,0,PPG-Devold L1200/G50-E07,92,0,5.14,"24h/25 C,8h/70 C",Infusion,,2108-305,,-167.0,,,,,1.0,,,C37
UNI-PPG1250-EP1,[90]6,59.6,EP1,Hexion MGS RIMR135/RIMH1366,0,0,0,PPG-Devold L1200/G50-E07,92,0,5.16,"24h/25 C,8h/70 C",Infusion,,2108-306,,-159.0,,,,,1.0,,,C37
UNI-PPG1250-EP1,[90]6,60.300000000000004,EP1,Hexion MGS RIMR135/RIMH1366,0,0,0,PPG-Devold L1200/G50-E07,92,0,5.22,"24h/25 C,8h/70 C",Infusion,,2108-307,,-174.0,,,,,1.0,,,C37
UNI-PPG1250-EP1,[90]6,60.5,EP1,Hexion MGS RIMR135/RIMH1366,0,0,0,PPG-Devold L1200/G50-E07,92,0,5.23,"24h/25 C,8h/70 C",Infusion,,2108-308,,-154.0,,,,,1.0,,,C37
UNI-PPG1250-EP1,[90]6,60.0,EP1,Hexion MGS RIMR135/RIMH1366,0,0,0,PPG-Devold L1200/G50-E07,92,0,5.19,"24h/25 C,8h/70 C",Infusion,,2108-309,,-167.0,,,,,1.0,,,C37
UNI-PPG1250-EP1,[90]6,59.0,EP1,Hexion MGS RIMR135/RIMH1366,0,0,0,PPG-Devold L1200/G50-E07,92,0,5.11,"24h/25 C,8h/70 C",Infusion,,2108-310,,-178.0,,,,,1.0,,,C37
UNI-PPG1250-EP1,[90]6,60.5,EP1,Hexion MGS RIMR135/RIMH1366,0,0,0,PPG-Devold L1200/G50-E07,92,0,5.23,"24h/25 C,8h/70 C",Infusion,,2108-311,,-172.0,,,,,1.0,,,C37
UNI-PPG1250-EP1,[90]6,58.7,EP1,Hexion MGS RIMR135/RIMH1366,0,0,0,PPG-Devold L1200/G50-E07,92,0,5.08,"24h/25 C,8h/70 C",Infusion,,2108-312,,-170.0,,,,,1.0,,,C37
UNI-PPG1250-EP1,[90]6,60.5,EP1,Hexion MGS RIMR135/RIMH1366,0,0,0,PPG-Devold L1200/G50-E07,92,0,5.23,"24h/25 C,8h/70 C",Infusion,,2108-314,,-177.0,,,,,1.0,,,C37
UNI-PPG1250-EP1,[90]6,59.0,EP1,Hexion MGS RIMR135/RIMH1366,0,0,0,PPG-Devold L1200/G50-E07,92,0,5.11,"24h/25 C,8h/70 C",Infusion,,2108-315,,-163.0,,,,,1.0,,,C37
UNI-PPG1250-EP1,[90]6,59.7,EP1,Hexion MGS RIMR135/RIMH1366,0,0,0,PPG-Devold L1200/G50-E07,92,0,5.17,"24h/25 C,8h/70 C",Infusion,,2108-316,,-168.0,,,,,1.0,,,C37
UNI-PPG1250-EP1,[90]6,61.300000000000004,EP1,Hexion MGS RIMR135/RIMH1366,0,0,0,PPG-Devold L1200/G50-E07,92,0,5.3100000000000005,"24h/25 C,8h/70 C",Infusion,,2108-317,,-163.0,,,,,1.0,,,C37
UNI-PPG1250-EP1,[90]6,60.2,EP1,Hexion MGS RIMR135/RIMH1366,0,0,0,PPG-Devold L1200/G50-E07,92,0,5.21,"24h/25 C,8h/70 C",Infusion,,2108-318,,-163.0,,,,,1.0,,,C37
UNI-PPG1250-EP1,[90]6,59.1,EP1,Hexion MGS RIMR135/RIMH1366,0,0,0,PPG-Devold L1200/G50-E07,92,0,5.12,"24h/25 C,8h/70 C",Infusion,,2108-319,,-162.0,,,,,1.0,,,C37
UNI-PPG1250-EP1,[90]6,60.6,EP1,Hexion MGS RIMR135/RIMH1366,0,0,0,PPG-Devold L1200/G50-E07,92,0,5.25,"24h/25 C,8h/70 C",Infusion,,2108-320,,-175.0,,,,,1.0,,,C37
UNI-PPG1250-EP1,(0)2,60.0,EP1,Hexion MGS RIMR135/RIMH1366,PPG-Devold L1200/G50-E07,0,0,0,8,0,1.61,"24h/25 C,12h/70 C",Infusion,,(0)2-20C-Dry-100,972.0,,,,44.800000000000004,2.5,1.0,,,
UNI-PPG1250-EP1,(0)2,60.0,EP1,Hexion MGS RIMR135/RIMH1366,PPG-Devold L1200/G50-E07,0,0,0,8,0,1.61,"24h/25 C,12h/70 C",Infusion,,(0)2-20C-Dry-101,1006.0,,,,43.300000000000004,2.7,1.0,,,
UNI-PPG1250-EP1,(0)2,59.6,EP1,Hexion MGS RIMR135/RIMH1366,PPG-Devold L1200/G50-E07,0,0,0,8,0,1.63,"24h/25 C,12h/70 C",Infusion,,(0)2-20C-Dry-102,982.0,,,,44.300000000000004,2.7,1.0,,,
UNI-PPG1250-EP1,(0)2,59.6,EP1,Hexion MGS RIMR135/RIMH1366,PPG-Devold L1200/G50-E07,0,0,0,8,0,1.63,"24h/25 C,12h/70 C",Infusion,,(0)2-20C-Dry-103,1047.0,,,,45.0,2.8000000000000003,1.0,,,
UNI-PPG1250-EP1,(0)2,59.6,EP1,Hexion MGS RIMR135/RIMH1366,PPG-Devold L1200/G50-E07,0,0,0,8,0,1.63,"24h/25 C,12h/70 C",Infusion,,(0)2-20C-Dry-104,993.0,,,,43.900000000000006,2.5,1.0,,,
UNI-PPG1250-EP1,(0)2,61.0,EP1,Hexion MGS RIMR135/RIMH1366,PPG-Devold L1200/G50-E07,0,0,0,8,0,1.59,"24h/25 C,12h/70 C",Infusion,,(0)2-20C-Wet-100,795.0,,,,45.5,2.1,1.0,,,
UNI-PPG1250-EP1,(0)2,58.7,EP1,Hexion MGS RIMR135/RIMH1366,PPG-Devold L1200/G50-E07,0,0,0,8,0,1.65,"24h/25 C,12h/70 C",Infusion,,(0)2-20C-Wet-101,758.0,,,,43.6,2.1,1.0,,,
UNI-PPG1250-EP1,(0)2,59.6,EP1,Hexion MGS RIMR135/RIMH1366,PPG-Devold L1200/G50-E07,0,0,0,8,0,1.63,"24h/25 C,12h/70 C",Infusion,,(0)2-20C-Wet-102,764.0,,,,41.900000000000006,2.2,1.0,,,
UNI-PPG1250-EP1,(0)2,59.6,EP1,Hexion MGS RIMR135/RIMH1366,PPG-Devold L1200/G50-E07,0,0,0,8,0,1.63,"24h/25 C,12h/70 C",Infusion,,(0)2-20C-Wet-103,849.0,,,,43.2,2.1,1.0,,,
UNI-PPG1250-EP1,(0)2,61.5,EP1,Hexion MGS RIMR135/RIMH1366,PPG-Devold L1200/G50-E07,0,0,0,8,0,1.57,"24h/25 C,12h/70 C",Infusion,,(0)2-20C-Wet-104,825.0,,,,43.2,2.2,1.0,,,
UNI-PPG1250-EP1,(0)6,56.5,EP1,Hexion MGS RIMR135/RIMH1366,PPG-Devold L1200/G50-E07,0,0,0,8,0,5.16,"24h/25 C,12h/70 C",Infusion,,(0)6-20C-Dry-110,,-671.0,,,,,1.0,,,
UNI-PPG1250-EP1,(0)6,57.1,EP1,Hexion MGS RIMR135/RIMH1366,PPG-Devold L1200/G50-E07,0,0,0,8,0,5.11,"24h/25 C,12h/70 C",Infusion,,(0)6-20C-Dry-111,,-661.0,,,,,1.0,,,
UNI-PPG1250-EP1,(0)6,57.1,EP1,Hexion MGS RIMR135/RIMH1366,PPG-Devold L1200/G50-E07,0,0,0,8,0,5.11,"24h/25 C,12h/70 C",Infusion,,(0)6-20C-Dry-112,,-693.0,,,,,1.0,,,
UNI-PPG1250-EP1,(0)6,56.400000000000006,EP1,Hexion MGS RIMR135/RIMH1366,PPG-Devold L1200/G50-E07,0,0,0,8,0,5.17,"24h/25 C,12h/70 C",Infusion,,(0)6-20C-Dry-113,,-702.0,,,,,1.0,,,
UNI-PPG1250-EP1,(0)6,56.900000000000006,EP1,Hexion MGS RIMR135/RIMH1366,PPG-Devold L1200/G50-E07,0,0,0,8,0,5.12,"24h/25 C,12h/70 C",Infusion,,(0)6-20C-Dry-114,,-643.0,,,,,1.0,,,
UNI-PPG1250-EP1,(0)6,56.6,EP1,Hexion MGS RIMR135/RIMH1366,PPG-Devold L1200/G50-E07,0,0,0,8,0,5.14,"24h/25 C,12h/70 C",Infusion,,(0)6-20C-Wet-120,,-577.0,,,,,1.0,,,
UNI-PPG1250-EP1,(0)6,56.5,EP1,Hexion MGS RIMR135/RIMH1366,PPG-Devold L1200/G50-E07,0,0,0,8,0,5.16,"24h/25 C,12h/70 C",Infusion,,(0)6-20C-Wet-121,,-561.0,,,,,1.0,,,
UNI-PPG1250-EP1,(0)6,56.5,EP1,Hexion MGS RIMR135/RIMH1366,PPG-Devold L1200/G50-E07,0,0,0,8,0,5.16,"24h/25 C,12h/70 C",Infusion,,(0)6-20C-Wet-122,,-579.0,,,,,1.0,,,
UNI-PPG1250-EP1,(0)6,57.2,EP1,Hexion MGS RIMR135/RIMH1366,PPG-Devold L1200/G50-E07,0,0,0,8,0,5.09,"24h/25 C,12h/70 C",Infusion,,(0)6-20C-Wet-123,,-619.0,,,,,1.0,,,
UNI-PPG1250-EP1,(0)6,55.7,EP1,Hexion MGS RIMR135/RIMH1366,PPG-Devold L1200/G50-E07,0,0,0,8,0,5.23,"24h/25 C,12h/70 C",Infusion,,(0)6-20C-Wet-124,,-748.0,,,,,1.0,,,
UNI-PPG1250-EP1,(90)6,55.400000000000006,EP1,Hexion MGS RIMR135/RIMH1366,PPG-Devold L1200/G50-E07,0,0,0,92,0,5.24,"24h/25 C,12h/70 C",Infusion,,(90)6-20C-Dry-100,68.1,,,,14.3,2.7,1.0,,,
UNI-PPG1250-EP1,(90)6,56.400000000000006,EP1,Hexion MGS RIMR135/RIMH1366,PPG-Devold L1200/G50-E07,0,0,0,92,0,5.17,"24h/25 C,12h/70 C",Infusion,,(90)6-20C-Dry-101,52.5,,,,16.400000000000002,1.1,1.0,,,
UNI-PPG1250-EP1,(90)6,56.800000000000004,EP1,Hexion MGS RIMR135/RIMH1366,PPG-Devold L1200/G50-E07,0,0,0,92,0,5.13,"24h/25 C,12h/70 C",Infusion,,(90)6-20C-Dry-102,63.1,,,,15.200000000000001,2.0,1.0,,,
UNI-PPG1250-EP1,(90)6,57.400000000000006,EP1,Hexion MGS RIMR135/RIMH1366,PPG-Devold L1200/G50-E07,0,0,0,92,0,5.080000000000001,"24h/25 C,12h/70 C",Infusion,,(90)6-20C-Dry-103,57.3,,,,15.3,0.6000000000000001,1.0,,,
UNI-PPG1250-EP1,(90)6,57.1,EP1,Hexion MGS RIMR135/RIMH1366,PPG-Devold L1200/G50-E07,0,0,0,92,0,5.11,"24h/25 C,12h/70 C",Infusion,,(90)6-20C-Dry-104,59.1,,,,15.4,1.6,1.0,,,
UNI-PPG1250-EP1,(90)6,56.6,EP1,Hexion MGS RIMR135/RIMH1366,PPG-Devold L1200/G50-E07,0,0,0,92,0,5.14,"24h/25 C,12h/70 C",Infusion,,(90)6-20C-Wet-100,58.8,,,,15.4,1.1,1.0,,,
UNI-PPG1250-EP1,(90)6,55.5,EP1,Hexion MGS RIMR135/RIMH1366,PPG-Devold L1200/G50-E07,0,0,0,92,0,5.24,"24h/25 C,12h/70 C",Infusion,,(90)6-20C-Wet-101,57.0,,,,13.9,1.5,1.0,,,
UNI-PPG1250-EP1,(90)6,57.400000000000006,EP1,Hexion MGS RIMR135/RIMH1366,PPG-Devold L1200/G50-E07,0,0,0,92,0,5.08,"24h/25 C,12h/70 C",Infusion,,(90)6-20C-Wet-102,59.1,,,,14.8,1.4000000000000001,1.0,,,
UNI-PPG1250-EP1,(90)6,56.5,EP1,Hexion MGS RIMR135/RIMH1366,PPG-Devold L1200/G50-E07,0,0,0,92,0,5.16,"24h/25 C,12h/70 C",Infusion,,(90)6-20C-Wet-103,56.5,,,,14.5,1.5,1.0,,,
UNI-PPG1250-EP1,(90)6,56.6,EP1,Hexion MGS RIMR135/RIMH1366,PPG-Devold L1200/G50-E07,0,0,0,92,0,5.14,"24h/25 C,12h/70 C",Infusion,,(90)6-20C-Wet-104,58.7,,,,14.100000000000001,1.8,1.0,,,
UNI-PPG1250-EP1,(90)6,57.5,EP1,Hexion MGS RIMR135/RIMH1366,PPG-Devold L1200/G50-E07,0,0,0,92,0,5.07,"24h/25 C,12h/70 C",Infusion,,(90)6-20C-Dry-140,,-124.0,,,,,1.0,,,
UNI-PPG1250-EP1,(90)6,57.5,EP1,Hexion MGS RIMR135/RIMH1366,PPG-Devold L1200/G50-E07,0,0,0,92,0,5.07,"24h/25 C,12h/70 C",Infusion,,(90)6-20C-Dry-141,,-178.0,,,,,1.0,,,
UNI-PPG1250-EP1,(90)6,57.1,EP1,Hexion MGS RIMR135/RIMH1366,PPG-Devold L1200/G50-E07,0,0,0,92,0,5.11,"24h/25 C,12h/70 C",Infusion,,(90)6-20C-Dry-142,,-173.0,,,,,1.0,,,
UNI-PPG1250-EP1,(90)6,56.5,EP1,Hexion MGS RIMR135/RIMH1366,PPG-Devold L1200/G50-E07,0,0,0,92,0,5.16,"24h/25 C,12h/70 C",Infusion,,(90)6-20C-Dry-143,,-172.0,,,,,1.0,,,
UNI-PPG1250-EP1,(90)6,56.0,EP1,Hexion MGS RIMR135/RIMH1366,PPG-Devold L1200/G50-E07,0,0,0,92,0,5.21,"24h/25 C,12h/70 C",Infusion,,(90)6-20C-Dry-144,,-168.0,,,,,1.0,,,
UNI-PPG1250-EP1,(90)6,57.5,EP1,Hexion MGS RIMR135/RIMH1366,PPG-Devold L1200/G50-E07,0,0,0,92,0,5.07,"24h/25 C,12h/70 C",Infusion,,(90)6-20C-Wet-130,,-141.0,,,,,1.0,,,
UNI-PPG1250-EP1,(90)6,56.1,EP1,Hexion MGS RIMR135/RIMH1366,PPG-Devold L1200/G50-E07,0,0,0,92,0,5.19,"24h/25 C,12h/70 C",Infusion,,(90)6-20C-Wet-131,,-151.0,,,,,1.0,,,
UNI-PPG1250-EP1,(90)6,56.2,EP1,Hexion MGS RIMR135/RIMH1366,PPG-Devold L1200/G50-E07,0,0,0,92,0,5.19,"24h/25 C,12h/70 C",Infusion,,(90)6-20C-Wet-132,,-157.0,,,,,1.0,,,
UNI-PPG1250-EP1,(90)6,57.1,EP1,Hexion MGS RIMR135/RIMH1366,PPG-Devold L1200/G50-E07,0,0,0,92,0,5.11,"24h/25 C,12h/70 C",Infusion,,(90)6-20C-Wet-133,,-152.0,,,,,1.0,,,
UNI-PPG1250-EP1,(90)6,57.2,EP1,Hexion MGS RIMR135/RIMH1366,PPG-Devold L1200/G50-E07,0,0,0,92,0,5.09,"24h/25 C,12h/70 C",Infusion,,(90)6-20C-Wet-134,,-145.0,,,,,1.0,,,
UNI-PPG1250-EP1,(0)2,62.0,EP1,Hexion MGS RIMR135/RIMH1366,PPG-Devold L1200/G50-E07,0,0,0,8,0,1.56,"24h/25 C,12h/70 C",Infusion,,(0)2_40C_dry_320,964.0,,,,44.0,2.4000000000000004,1.0,,,
UNI-PPG1250-EP1,(0)2,58.7,EP1,Hexion MGS RIMR135/RIMH1366,PPG-Devold L1200/G50-E07,0,0,0,8,0,1.65,"24h/25 C,12h/70 C",Infusion,,(0)2_40C_dry_321,940.0,,,,42.7,2.3000000000000003,1.0,,,
UNI-PPG1250-EP1,(0)2,59.6,EP1,Hexion MGS RIMR135/RIMH1366,PPG-Devold L1200/G50-E07,0,0,0,8,0,1.63,"24h/25 C,12h/70 C",Infusion,,(0)2_40C_dry_322,1009.0,,,,45.6,2.4000000000000004,1.0,,,
UNI-PPG1250-EP1,(0)2,60.0,EP1,Hexion MGS RIMR135/RIMH1366,PPG-Devold L1200/G50-E07,0,0,0,8,0,1.61,"24h/25 C,12h/70 C",Infusion,,(0)2_40C_dry_323,972.0,,,,45.0,2.4000000000000004,1.0,,,
UNI-PPG1250-EP1,(0)2,57.800000000000004,EP1,Hexion MGS RIMR135/RIMH1366,PPG-Devold L1200/G50-E07,0,0,0,8,0,1.68,"24h/25 C,12h/70 C",Infusion,,(0)2_40C_dry_324,888.0,,,,43.2,2.3000000000000003,1.0,,,
UNI-PPG1250-EP1,(0)2,57.300000000000004,EP1,Hexion MGS RIMR135/RIMH1366,PPG-Devold L1200/G50-E07,0,0,0,8,0,1.69,"24h/25 C,12h/70 C",Infusion,,(0)2_40C_wet_350,718.0,,,,42.2,1.8,1.0,,,
UNI-PPG1250-EP1,(0)2,59.1,EP1,Hexion MGS RIMR135/RIMH1366,PPG-Devold L1200/G50-E07,0,0,0,8,0,1.64,"24h/25 C,12h/70 C",Infusion,,(0)2_40C_wet_351,699.0,,,,41.800000000000004,1.7000000000000002,1.0,,,
UNI-PPG1250-EP1,(0)2,59.1,EP1,Hexion MGS RIMR135/RIMH1366,PPG-Devold L1200/G50-E07,0,0,0,8,0,1.64,"24h/25 C,12h/70 C",Infusion,,(0)2_40C_wet_352,699.0,,,,43.5,1.8,1.0,,,
UNI-PPG1250-EP1,(0)2,59.1,EP1,Hexion MGS RIMR135/RIMH1366,PPG-Devold L1200/G50-E07,0,0,0,8,0,1.64,"24h/25 C,12h/70 C",Infusion,,(0)2_40C_wet_353,694.0,,,,42.300000000000004,1.8,1.0,,,
UNI-PPG1250-EP1,(0)2,59.6,EP1,Hexion MGS RIMR135/RIMH1366,PPG-Devold L1200/G50-E07,0,0,0,8,0,1.63,"24h/25 C,12h/70 C",Infusion,,(0)2_40C_wet_354,715.0,,,,41.900000000000006,1.9000000000000001,1.0,,,
