Repository: AdamJalalIA/composite-materials-similarity-project

# Exploration de matériaux composites intelligents | Stage AptiSkills



**Stage L3 Matériaux / Data / Informatique**  
**Durée** : 1 mois  
**Encadré par** : AptiSkills  
**Technologies** : Python • Streamlit • SQLite • FAISS • Scikit-learn

## Objectifs

Concevoir une plateforme bout-en-bout capable de nettoyer les données composites MHK (Sandia National Laboratories), de modéliser la contrainte maximale via un algorithme supervisé, de rechercher des matériaux similaires selon des critères métier (hydrogène, corrosion, contraintes) et d'exposer ces capacités dans une interface Streamlit utilisable en production interne.

File: data/processed/MHK_material_database_cleaned.csv (part 6 of 11)
CE6,[V/0/45/-45/0/V],47.2,VE,AME 6001 VE +1.5% MCP,E-LT-2900,E-BX 1700,22.5,0,0,8.3,2.2,"1.3h @ 80C, 1.3h @ 120C",,,CE6-643-TW,118.0,,,0.0254,15.3,2.1,1.0,0.36,,
CE6,[V/0/45/-45/0/V],47.6,VE,AME 6001 VE +1.5% MCP,E-LT-2900,E-BX 1700,22.5,0,0,8.3,2.18,"1.3h @ 80C, 1.3h @ 120C",,,CE6-645-TW,129.0,,,0.0254,15.2,2.0,1.0,0.36,,
CE6,[V/0/45/-45/0/V],46.3,VE,AME 6001 VE +1.5% MCP,E-LT-2900,E-BX 1700,22.5,0,0,8.3,2.24,"1.3h @ 80C, 1.3h @ 120C",,,CE6-647-TW,126.0,,,0.0254,18.3,2.7,1.0,0.36,,
CE6,[V/0/45/-45/0/V],45.9,VE,AME 6001 VE +1.5% MCP,E-LT-2900,E-BX 1700,22.5,0,0,8.3,2.26,"1.3h @ 80C, 1.3h @ 120C",,,CE6-649-TW,127.0,,,0.0254,18.7,2.4,1.0,0.36,,
UNI-PPG1250-EP1,(0)6,56.800000000000004,EP1,Hexion MGS RIMR135/RIMH1366,PPG-Devold L1200/G50-E07,0,0,0,8,0,5.13,"24h/25 C,12h/70 C",Infusion,,(0)6_40C_dry_310,,-522.0,,,,,1.0,,,
UNI-PPG1250-EP1,(0)6,56.5,EP1,Hexion MGS RIMR135/RIMH1366,PPG-Devold L1200/G50-E07,0,0,0,8,0,5.13,"24h/25 C,12h/70 C",Infusion,,(0)6_40C_dry_311,,-487.0,,,,,1.0,,,
UNI-PPG1250-EP1,(0)6,55.7,EP1,Hexion MGS RIMR135/RIMH1366,PPG-Devold L1200/G50-E07,0,0,0,8,0,5.23,"24h/25 C,12h/70 C",Infusion,,(0)6_40C_dry_312,,-593.0,,,,,1.0,,,
UNI-PPG1250-EP1,(0)6,57.2,EP1,Hexion MGS RIMR135/RIMH1366,PPG-Devold L1200/G50-E07,0,0,0,8,0,5.09,"24h/25 C,12h/70 C",Infusion,,(0)6_40C_dry_313,,-526.0,,,,,1.0,,,
UNI-PPG1250-EP1,(0)6,57.2,EP1,Hexion MGS RIMR135/RIMH1366,PPG-Devold L1200/G50-E07,0,0,0,8,0,5.09,"24h/25 C,12h/70 C",Infusion,,(0)6_40C_dry_314,,-563.0,,,,,1.0,,,
UNI-PPG1250-EP1,(0)6,57.1,EP1,Hexion MGS RIMR135/RIMH1366,PPG-Devold L1200/G50-E07,0,0,0,8,0,5.11,"24h/25 C,12h/70 C",Infusion,,(0)6_40C_wet_400,,-448.0,,,,,1.0,,,
UNI-PPG1250-EP1,(0)6,55.5,EP1,Hexion MGS RIMR135/RIMH1366,PPG-Devold L1200/G50-E07,0,0,0,8,0,5.25,"24h/25 C,12h/70 C",Infusion,,(0)6_40C_wet_401,,-436.0,,,,,1.0,,,
UNI-PPG1250-EP1,(0)6,56.2,EP1,Hexion MGS RIMR135/RIMH1366,PPG-Devold L1200/G50-E07,0,0,0,8,0,5.18,"24h/25 C,12h/70 C",Infusion,,(0)6_40C_wet_402,,-443.0,,,,,1.0,,,
UNI-PPG1250-EP1,(0)6,56.400000000000006,EP1,Hexion MGS RIMR135/RIMH1366,PPG-Devold L1200/G50-E07,0,0,0,8,0,5.17,"24h/25 C,12h/70 C",Infusion,,(0)6_40C_wet_403,,-455.0,,,,,1.0,,,
UNI-PPG1250-EP1,(0)6,57.1,EP1,Hexion MGS RIMR135/RIMH1366,PPG-Devold L1200/G50-E07,0,0,0,8,0,5.11,"24h/25 C,12h/70 C",Infusion,,(0)6_40C_wet_404,,-507.0,,,,,1.0,,,
UNI-PPG1250-EP1,(90)6,56.800000000000004,EP1,Hexion MGS RIMR135/RIMH1366,PPG-Devold L1200/G50-E07,0,0,0,92,0,5.13,"24h/25 C,12h/70 C",Infusion,,(90)6_40C_dry_330,55.2,,,,12.8,3.3000000000000003,1.0,,,
UNI-PPG1250-EP1,(90)6,56.5,EP1,Hexion MGS RIMR135/RIMH1366,PPG-Devold L1200/G50-E07,0,0,0,92,0,5.16,"24h/25 C,12h/70 C",Infusion,,(90)6_40C_dry_331,55.0,,,,13.8,1.5,1.0,,,
UNI-PPG1250-EP1,(90)6,55.300000000000004,EP1,Hexion MGS RIMR135/RIMH1366,PPG-Devold L1200/G50-E07,0,0,0,92,0,5.27,"24h/25 C,12h/70 C",Infusion,,(90)6_40C_dry_332,57.6,,,,13.200000000000001,1.6,1.0,,,
UNI-PPG1250-EP1,(90)6,56.5,EP1,Hexion MGS RIMR135/RIMH1366,PPG-Devold L1200/G50-E07,0,0,0,92,0,5.16,"24h/25 C,12h/70 C",Infusion,,(90)6_40C_dry_333,56.5,,,,14.0,1.5,1.0,,,
UNI-PPG1250-EP1,(90)6,55.5,EP1,Hexion MGS RIMR135/RIMH1366,PPG-Devold L1200/G50-E07,0,0,0,92,0,5.25,"24h/25 C,12h/70 C",Infusion,,(90)6_40C_dry_334,53.8,,,,13.5,1.7000000000000002,1.0,,,
UNI-PPG1250-EP1,(90)6,56.5,EP1,Hexion MGS RIMR135/RIMH1366,PPG-Devold L1200/G50-E07,0,0,0,92,0,5.16,"24h/25 C,12h/70 C",Infusion,,(90)6_40C_wet_370,53.7,,,,13.600000000000001,2.6,1.0,,,
UNI-PPG1250-EP1,(90)6,55.5,EP1,Hexion MGS RIMR135/RIMH1366,PPG-Devold L1200/G50-E07,0,0,0,92,0,5.25,"24h/25 C,12h/70 C",Infusion,,(90)6_40C_wet_371,53.3,,,,12.600000000000001,2.9000000000000004,1.0,,,
UNI-PPG1250-EP1,(90)6,56.1,EP1,Hexion MGS RIMR135/RIMH1366,PPG-Devold L1200/G50-E07,0,0,0,92,0,5.19,"24h/25 C,12h/70 C",Infusion,,(90)6_40C_wet_372,62.3,,,,12.9,3.0,1.0,,,
UNI-PPG1250-EP1,(90)6,56.5,EP1,Hexion MGS RIMR135/RIMH1366,PPG-Devold L1200/G50-E07,0,0,0,92,0,5.16,"24h/25 C,12h/70 C",Infusion,,(90)6_40C_wet_373,56.8,,,,12.700000000000001,2.7,1.0,,,
UNI-PPG1250-EP1,(90)6,55.5,EP1,Hexion MGS RIMR135/RIMH1366,PPG-Devold L1200/G50-E07,0,0,0,92,0,5.25,"24h/25 C,12h/70 C",Infusion,,(90)6_40C_wet_374,57.9,,,,11.8,2.7,1.0,,,
UNI-PPG1250-EP1,(90)6,56.2,EP1,Hexion MGS RIMR135/RIMH1366,PPG-Devold L1200/G50-E07,0,0,0,92,0,5.18,"24h/25 C,12h/70 C",Infusion,,(90)6_40C_dry_300,,-149.0,,,,,1.0,,,
UNI-PPG1250-EP1,(90)6,55.800000000000004,EP1,Hexion MGS RIMR135/RIMH1366,PPG-Devold L1200/G50-E07,0,0,0,92,0,5.22,"24h/25 C,12h/70 C",Infusion,,(90)6_40C_dry_301,,-145.0,,,,,1.0,,,
UNI-PPG1250-EP1,(90)6,55.5,EP1,Hexion MGS RIMR135/RIMH1366,PPG-Devold L1200/G50-E07,0,0,0,92,0,5.25,"24h/25 C,12h/70 C",Infusion,,(90)6_40C_dry_302,,-139.0,,,,,1.0,,,
UNI-PPG1250-EP1,(90)6,57.400000000000006,EP1,Hexion MGS RIMR135/RIMH1366,PPG-Devold L1200/G50-E07,0,0,0,92,0,5.08,"24h/25 C,12h/70 C",Infusion,,(90)6_40C_dry_303,,-155.0,,,,,1.0,,,
UNI-PPG1250-EP1,(90)6,57.800000000000004,EP1,Hexion MGS RIMR135/RIMH1366,PPG-Devold L1200/G50-E07,0,0,0,92,0,5.04,"24h/25 C,12h/70 C",Infusion,,(90)6_40C_dry_304,,-160.0,,,,,1.0,,,
UNI-PPG1250-EP1,(90)6,55.7,EP1,Hexion MGS RIMR135/RIMH1366,PPG-Devold L1200/G50-E07,0,0,0,92,0,5.23,"24h/25 C,12h/70 C",Infusion,,(90)6_40C_wet_420,,-114.0,,,,,1.0,,,
UNI-PPG1250-EP1,(90)6,55.800000000000004,EP1,Hexion MGS RIMR135/RIMH1366,PPG-Devold L1200/G50-E07,0,0,0,92,0,5.22,"24h/25 C,12h/70 C",Infusion,,(90)6_40C_wet_421,,-122.0,,,,,1.0,,,
UNI-PPG1250-EP1,(90)6,55.7,EP1,Hexion MGS RIMR135/RIMH1366,PPG-Devold L1200/G50-E07,0,0,0,92,0,5.23,"24h/25 C,12h/70 C",Infusion,,(90)6_40C_wet_422,,-120.0,,,,,1.0,,,
UNI-PPG1250-EP1,(90)6,57.400000000000006,EP1,Hexion MGS RIMR135/RIMH1366,PPG-Devold L1200/G50-E07,0,0,0,92,0,5.08,"24h/25 C,12h/70 C",Infusion,,(90)6_40C_wet_423,,-130.0,,,,,1.0,,,
UNI-PPG1250-EP1,(90)6,54.800000000000004,EP1,Hexion MGS RIMR135/RIMH1366,PPG-Devold L1200/G50-E07,0,0,0,8,0,5.32,"24h/25 C,12h/70 C",Infusion,,(90)6_40C_wet_424,,-113.0,,,,,1.0,,,
UNI-PPG1250-EP1,(0)2,59.6,EP1,Hexion MGS RIMR135/RIMH1366,PPG-Devold L1200/G50-E07,0,0,0,8,0,1.63,"24h/25 C,12h/70 C",Infusion,,(0)2_0C_dry_270,1083.0,,,,44.7,2.9000000000000004,1.0,,,
UNI-PPG1250-EP1,(0)2,55.300000000000004,EP1,Hexion MGS RIMR135/RIMH1366,PPG-Devold L1200/G50-E07,0,0,0,8,0,1.75,"24h/25 C,12h/70 C",Infusion,,(0)2_0C_dry_271,995.0,,,,40.6,2.7,1.0,,,
UNI-PPG1250-EP1,(0)2,61.5,EP1,Hexion MGS RIMR135/RIMH1366,PPG-Devold L1200/G50-E07,0,0,0,8,0,1.57,"24h/25 C,12h/70 C",Infusion,,(0)2_0C_dry_272,1058.0,,,,41.900000000000006,2.8000000000000003,1.0,,,
UNI-PPG1250-EP1,(0)2,57.300000000000004,EP1,Hexion MGS RIMR135/RIMH1366,PPG-Devold L1200/G50-E07,0,0,0,8,0,1.69,"24h/25 C,12h/70 C",Infusion,,(0)2_0C_dry_273,1026.0,,,,45.300000000000004,2.6,1.0,,,
UNI-PPG1250-EP1,(0)2,59.6,EP1,Hexion MGS RIMR135/RIMH1366,PPG-Devold L1200/G50-E07,0,0,0,8,0,1.63,"24h/25 C,12h/70 C",Infusion,,(0)2_0C_dry_274,1083.0,,,,45.400000000000006,2.8000000000000003,1.0,,,
UNI-PPG1250-EP1,(0)2,58.7,EP1,Hexion MGS RIMR135/RIMH1366,PPG-Devold L1200/G50-E07,0,0,0,8,0,1.65,"24h/25 C,12h/70 C",Infusion,,(0)2_0C_wet_380,873.0,,,,42.1,2.4000000000000004,1.0,,,
UNI-PPG1250-EP1,(0)2,57.800000000000004,EP1,Hexion MGS RIMR135/RIMH1366,PPG-Devold L1200/G50-E07,0,0,0,8,0,1.68,"24h/25 C,12h/70 C",Infusion,,(0)2_0C_wet_381,887.0,,,,40.0,2.5,1.0,,,
UNI-PPG1250-EP1,(0)2,57.800000000000004,EP1,Hexion MGS RIMR135/RIMH1366,PPG-Devold L1200/G50-E07,0,0,0,8,0,1.68,"24h/25 C,12h/70 C",Infusion,,(0)2_0C_wet_382,847.0,,,,41.5,2.3000000000000003,1.0,,,
UNI-PPG1250-EP1,(0)2,59.1,EP1,Hexion MGS RIMR135/RIMH1366,PPG-Devold L1200/G50-E07,0,0,0,8,0,1.64,"24h/25 C,12h/70 C",Infusion,,(0)2_0C_wet_383,867.0,,,,42.7,2.4000000000000004,1.0,,,
UNI-PPG1250-EP1,(0)2,56.1,EP1,Hexion MGS RIMR135/RIMH1366,PPG-Devold L1200/G50-E07,0,0,0,8,0,1.73,"24h/25 C,12h/70 C",Infusion,,(0)2_0C_wet_384,835.0,,,,42.1,2.3000000000000003,1.0,,,
UNI-PPG1250-EP1,(0)6,57.1,EP1,Hexion MGS RIMR135/RIMH1366,PPG-Devold L1200/G50-E07,0,0,0,8,0,5.11,"24h/25 C,12h/70 C",Infusion,,(0)6_0C_dry_450,,-757.0,,,,,1.0,,,
UNI-PPG1250-EP1,(0)6,56.1,EP1,Hexion MGS RIMR135/RIMH1366,PPG-Devold L1200/G50-E07,0,0,0,8,0,5.12,"24h/25 C,12h/70 C",Infusion,,(0)6_0C_dry_451,,-786.0,,,,,1.0,,,
UNI-PPG1250-EP1,(0)6,56.6,EP1,Hexion MGS RIMR135/RIMH1366,PPG-Devold L1200/G50-E07,0,0,0,8,0,5.14,"24h/25 C,12h/70 C",Infusion,,(0)6_0C_dry_452,,-691.0,,,,,1.0,,,
UNI-PPG1250-EP1,(0)6,55.1,EP1,Hexion MGS RIMR135/RIMH1366,PPG-Devold L1200/G50-E07,0,0,0,8,0,5.28,"24h/25 C,12h/70 C",Infusion,,(0)6_0C_dry_453,,-666.0,,,,,1.0,,,
UNI-PPG1250-EP1,(0)6,54.6,EP1,Hexion MGS RIMR135/RIMH1366,PPG-Devold L1200/G50-E07,0,0,0,8,0,5.33,"24h/25 C,12h/70 C",Infusion,,(0)6_0C_dry_454,,-724.0,,,,,1.0,,,
UNI-PPG1250-EP1,(0)6,56.6,EP1,Hexion MGS RIMR135/RIMH1366,PPG-Devold L1200/G50-E07,0,0,0,8,0,5.14,"24h/25 C,12h/70 C",Infusion,,(0)6_0C_wet_150,,-581.0,,,,,1.0,,,
UNI-PPG1250-EP1,(0)6,54.900000000000006,EP1,Hexion MGS RIMR135/RIMH1366,PPG-Devold L1200/G50-E07,0,0,0,8,0,5.31,"24h/25 C,12h/70 C",Infusion,,(0)6_0C_wet_151,,-610.0,,,,,1.0,,,
UNI-PPG1250-EP1,(0)6,55.400000000000006,EP1,Hexion MGS RIMR135/RIMH1366,PPG-Devold L1200/G50-E07,0,0,0,8,0,5.26,"24h/25 C,12h/70 C",Infusion,,(0)6_0C_wet_152,,-577.0,,,,,1.0,,,
UNI-PPG1250-EP1,(0)6,56.5,EP1,Hexion MGS RIMR135/RIMH1366,PPG-Devold L1200/G50-E07,0,0,0,8,0,5.16,"24h/25 C,12h/70 C",Infusion,,(0)6_0C_wet_153,,-683.0,,,,,1.0,,,
UNI-PPG1250-EP1,(0)6,56.2,EP1,Hexion MGS RIMR135/RIMH1366,PPG-Devold L1200/G50-E07,0,0,0,8,0,5.18,"24h/25 C,12h/70 C",Infusion,,(0)6_0C_wet_154,,-613.0,,,,,1.0,,,
UNI-PPG1250-EP1,(90)6,56.6,EP1,Hexion MGS RIMR135/RIMH1366,PPG-Devold L1200/G50-E07,0,0,0,92,0,5.14,"24h/25 C,12h/70 C",Infusion,,(90)6_0C_dry_260,62.4,,,,17.7,2.3000000000000003,1.0,,,
UNI-PPG1250-EP1,(90)6,56.800000000000004,EP1,Hexion MGS RIMR135/RIMH1366,0,0,0,PPG-Devold L1200/G50-E07,92,0,5.13,"24h/25 C,12h/70 C",Infusion,,(90)6_0C_dry_261,57.6,,,,17.7,1.5,1.0,,,
UNI-PPG1250-EP1,(90)6,56.1,EP1,Hexion MGS RIMR135/RIMH1366,0,0,0,PPG-Devold L1200/G50-E07,92,0,5.19,"24h/25 C,12h/70 C",Infusion,,(90)6_0C_dry_262,59.8,,,,17.8,0.85,1.0,,,
UNI-PPG1250-EP1,(90)6,56.6,EP1,Hexion MGS RIMR135/RIMH1366,0,0,0,PPG-Devold L1200/G50-E07,92,0,5.14,"24h/25 C,12h/70 C",Infusion,,(90)6_0C_dry_263,63.0,,,,17.7,1.2000000000000002,1.0,,,
UNI-PPG1250-EP1,(90)6,56.400000000000006,EP1,Hexion MGS RIMR135/RIMH1366,0,0,0,PPG-Devold L1200/G50-E07,92,0,5.17,"24h/25 C,12h/70 C",Infusion,,(90)6_0C_dry_264,58.6,,,,16.2,0.8,1.0,,,
UNI-PPG1250-EP1,(90)6,54.900000000000006,EP1,Hexion MGS RIMR135/RIMH1366,0,0,0,PPG-Devold L1200/G50-E07,92,0,5.31,"24h/25 C,12h/70 C",Infusion,,(90)6_0C_wet_390,53.1,,,,12.3,2.2,1.0,,,
UNI-PPG1250-EP1,(90)6,55.5,EP1,Hexion MGS RIMR135/RIMH1366,0,0,0,PPG-Devold L1200/G50-E07,92,0,5.25,"24h/25 C,12h/70 C",Infusion,,(90)6_0C_wet_391,60.4,,,,14.9,1.4000000000000001,1.0,,,
UNI-PPG1250-EP1,(90)6,56.900000000000006,EP1,Hexion MGS RIMR135/RIMH1366,0,0,0,PPG-Devold L1200/G50-E07,92,0,5.12,"24h/25 C,12h/70 C",Infusion,,(90)6_0C_wet_392,54.6,,,,15.5,1.2000000000000002,1.0,,,
UNI-PPG1250-EP1,(90)6,55.5,EP1,Hexion MGS RIMR135/RIMH1366,0,0,0,PPG-Devold L1200/G50-E07,92,0,5.25,"24h/25 C,12h/70 C",Infusion,,(90)6_0C_wet_393,58.5,,,,14.200000000000001,1.6,1.0,,,
UNI-PPG1250-EP1,(90)6,55.5,EP1,Hexion MGS RIMR135/RIMH1366,0,0,0,PPG-Devold L1200/G50-E07,92,0,5.25,"24h/25 C,12h/70 C",Infusion,,(90)6_0C_wet_394,53.6,,,,14.600000000000001,1.8,1.0,,,
UNI-PPG1250-EP1,(90)6,55.1,EP1,Hexion MGS RIMR135/RIMH1366,0,0,0,PPG-Devold L1200/G50-E07,92,0,5.28,"24h/25 C,12h/70 C",Infusion,,(90)6_0C_dry_470,,-211.0,,,,,1.0,,,
UNI-PPG1250-EP1,(90)6,57.400000000000006,EP1,Hexion MGS RIMR135/RIMH1366,0,0,0,PPG-Devold L1200/G50-E07,92,0,5.080000000000001,"24h/25 C,12h/70 C",Infusion,,(90)6_0C_dry_471,,-211.0,,,,,1.0,,,
UNI-PPG1250-EP1,(90)6,56.2,EP1,Hexion MGS RIMR135/RIMH1366,0,0,0,PPG-Devold L1200/G50-E07,92,0,5.18,"24h/25 C,12h/70 C",Infusion,,(90)6_0C_dry_472,,-216.0,,,,,1.0,,,
UNI-PPG1250-EP1,(90)6,56.6,EP1,Hexion MGS RIMR135/RIMH1366,0,0,0,PPG-Devold L1200/G50-E07,92,0,5.14,"24h/25 C,12h/70 C",Infusion,,(90)6_0C_dry_473,,-212.0,,,,,1.0,,,
UNI-PPG1250-EP1,(90)6,55.800000000000004,EP1,Hexion MGS RIMR135/RIMH1366,0,0,0,PPG-Devold L1200/G50-E07,92,0,5.22,"24h/25 C,12h/70 C",Infusion,,(90)6_0C_dry_474,,-210.0,,,,,1.0,,,
UNI-PPG1250-EP1,(90)6,55.300000000000004,EP1,Hexion MGS RIMR135/RIMH1366,0,0,0,PPG-Devold L1200/G50-E07,92,0,5.27,"24h/25 C,12h/70 C",Infusion,,(90)6_0C_wet_100,,-190.0,,,,,1.0,,,
UNI-PPG1250-EP1,(90)6,56.6,EP1,Hexion MGS RIMR135/RIMH1366,0,0,0,PPG-Devold L1200/G50-E07,92,0,5.14,"24h/25 C,12h/70 C",Infusion,,(90)6_0C_wet_101,,-202.0,,,,,1.0,,,
UNI-PPG1250-EP1,(90)6,56.0,EP1,Hexion MGS RIMR135/RIMH1366,0,0,0,PPG-Devold L1200/G50-E07,92,0,5.21,"24h/25 C,12h/70 C",Infusion,,(90)6_0C_wet_102,,-189.0,,,,,1.0,,,
UNI-PPG1250-EP1,(90)6,55.400000000000006,EP1,Hexion MGS RIMR135/RIMH1366,0,0,0,PPG-Devold L1200/G50-E07,92,0,5.26,"24h/25 C,12h/70 C",Infusion,,(90)6_0C_wet_103,,-179.0,,,,,1.0,,,
UNI-PPG1250-EP1,(90)6,55.5,EP1,Hexion MGS RIMR135/RIMH1366,0,0,0,PPG-Devold L1200/G50-E07,92,0,5.25,"24h/25 C,12h/70 C",Infusion,,(90)6_0C_wet_104,,-176.0,,,,,1.0,,,
UNI-PPG1250-VE7,(0)2,57.7,VE7,Ashland 601-200,PPG-Devold L1200/G50-E07,0,0,0,8,0,1.68,"24h/25 C,12h/70 C",Infusion,,2135-1002-20,483.0,48.3,0.1,2.0,41.1,1.21,8029.0,,,
UNI-PPG1250-VE7,(0)2,57.7,VE7,Ashland 601-200,PPG-Devold L1200/G50-E07,0,0,0,8,0,1.68,"24h/25 C,12h/70 C",Infusion,,2136-1007-20,483.0,48.3,0.1,2.0,40.8,1.2,7499.0,,,
UNI-PPG1250-VE7,(0)2,58.7,VE7,Ashland 601-200,PPG-Devold L1200/G50-E07,0,0,0,8,0,1.65,"24h/25 C,12h/70 C",Infusion,,2136-1008-20,483.0,48.3,0.1,2.0,41.5,1.21,7265.0,,,
UNI-PPG1250-VE7,(0)2,57.3,VE7,Ashland 601-200,PPG-Devold L1200/G50-E07,0,0,0,8,0,1.69,"24h/25 C,12h/70 C",Infusion,,2135-1016-20,414.0,41.4,0.1,3.0,39.7,1.05,38759.0,,,
UNI-PPG1250-VE7,(0)2,58.7,VE7,Ashland 601-200,PPG-Devold L1200/G50-E07,0,0,0,8,0,1.65,"24h/25 C,12h/70 C",Infusion,,2136-1009-20,414.0,41.4,0.1,3.0,42.1,1.04,38029.0,,,
UNI-PPG1250-VE7,(0)2,59.4,VE7,Ashland 601-200,PPG-Devold L1200/G50-E07,0,0,0,8,0,1.63,"24h/25 C,12h/70 C",Infusion,,2135-1013-20,414.0,41.4,0.1,3.0,42.3,1.04,62568.0,,,
UNI-PPG1250-VE7,(0)2,60.2,VE7,Ashland 601-200,PPG-Devold L1200/G50-E07,0,0,0,8,0,1.61,"24h/25 C,12h/70 C",Infusion,,2136-1005-20,345.0,34.5,0.1,3.0,43.8,0.79,77452.0,,,
UNI-PPG1250-VE7,(0)2,59.4,VE7,Ashland 601-200,PPG-Devold L1200/G50-E07,0,0,0,8,0,1.63,"24h/25 C,12h/70 C",Infusion,,2135-1023-20,345.0,34.5,0.1,3.0,44.1,0.79,145869.0,,,
UNI-PPG1250-VE7,(0)2,58.4,VE7,Ashland 601-200,PPG-Devold L1200/G50-E07,0,0,0,8,0,1.66,"24h/25 C,12h/70 C",Infusion,,2135-1017-20,345.0,34.5,0.1,3.0,44.0,0.79,197768.0,,,
UNI-PPG1250-VE7,(0)2,57.3,VE7,Ashland 601-200,PPG-Devold L1200/G50-E07,0,0,0,8,0,1.69,"24h/25 C,12h/70 C",Infusion,,2135-1014-20,310.0,31.0,0.1,3.0,38.9,0.79,242093.0,,,
UNI-PPG1250-VE7,(0)2,58.7,VE7,Ashland 601-200,PPG-Devold L1200/G50-E07,0,0,0,8,0,1.65,"24h/25 C,12h/70 C",Infusion,,2135-2005w-20,379.0,37.9,0.1,2.0,43.5,0.87,66651.0,,,
UNI-PPG1250-VE7,(0)2,58.7,VE7,Ashland 601-200,PPG-Devold L1200/G50-E07,0,0,0,8,0,1.65,"24h/25 C,12h/70 C",Infusion,,2135-2004w-20,379.0,37.9,0.1,2.0,44.5,0.86,39439.0,,,
UNI-PPG1250-VE7,(0)2,57.7,VE7,Ashland 601-200,PPG-Devold L1200/G50-E07,0,0,0,8,0,1.68,"24h/25 C,12h/70 C",Infusion,,2135-2003w-20,345.0,34.5,0.1,3.0,43.2,0.8,184044.0,,,
UNI-PPG1250-VE7,(0)2,57.3,VE7,Ashland 601-200,PPG-Devold L1200/G50-E07,0,0,0,8,0,1.69,"24h/25 C,12h/70 C",Infusion,,2135-2001w-20,345.0,34.5,0.1,3.0,43.5,0.8,229146.0,,,
UNI-PPG1250-VE7,(0)2,58.7,VE7,Ashland 601-200,PPG-Devold L1200/G50-E07,0,0,0,8,0,1.65,"24h/25 C,12h/70 C",Infusion,,2135-2000w-20,345.0,34.5,0.1,3.0,42.7,0.81,357212.0,,,
UNI-PPG1250-VE7,(0)2,55.4,VE7,Ashland 601-200,PPG-Devold L1200/G50-E07,0,0,0,8,0,1.75,"24h/25 C,12h/70 C",Infusion,,2135-2006w-20,276.0,27.6,0.1,3.0,41.0,0.69,1301913.0,,,
UNI-PPG1250-VE7,(0)2,55.4,VE7,Ashland 601-200,PPG-Devold L1200/G50-E07,0,0,0,8,0,1.75,"24h/25 C,12h/70 C",Infusion,,2135-2007w-20,483.0,48.3,0.1,2.0,42.1,1.16,10351.0,,,
UNI-PPG1250-VE7,(0)2,55.4,VE7,Ashland 601-200,PPG-Devold L1200/G50-E07,0,0,0,8,0,1.75,"24h/25 C,12h/70 C",Infusion,,2135-2008w-20,483.0,48.3,0.1,2.0,40.7,1.19,7945.0,,,
UNI-PPG1250-EP1,(0)2,56.7,EP1,Hexion MGS RIMR135/RIMH1366,PPG-Devold L1200/G50-E07,0,0,0,8,0,1.71,"24h/25 C,12h/70 C",Infusion,,2133-1009-20,621.0,62.1,0.1,1.0,,1.39,8173.0,,,
UNI-PPG1250-EP1,(0)2,59.1,EP1,Hexion MGS RIMR135/RIMH1366,PPG-Devold L1200/G50-E07,0,0,0,8,0,1.64,"24h/25 C,12h/70 C",Infusion,,2133-1005-20,621.0,62.1,0.1,1.0,44.5,1.39,6641.0,,,
UNI-PPG1250-EP1,(0)2,59.1,EP1,Hexion MGS RIMR135/RIMH1366,PPG-Devold L1200/G50-E07,0,0,0,8,0,1.64,"24h/25 C,12h/70 C",Infusion,,2133-1002-20,621.0,62.1,0.1,1.0,,1.39,6775.0,,,
UNI-PPG1250-EP1,(0)2,59.4,EP1,Hexion MGS RIMR135/RIMH1366,PPG-Devold L1200/G50-E07,0,0,0,8,0,1.63,"24h/25 C,12h/70 C",Infusion,,2110-1002-20,483.0,48.3,0.1,2.0,,1.15,95075.0,,,
UNI-PPG1250-EP1,(0)2,57.3,EP1,Hexion MGS RIMR135/RIMH1366,PPG-Devold L1200/G50-E07,0,0,0,8,0,1.69,"24h/25 C,12h/70 C",Infusion,,2110-1006-20,483.0,48.3,0.1,2.0,42.1,1.15,81239.0,,,
UNI-PPG1250-EP1,(0)2,57.3,EP1,Hexion MGS RIMR135/RIMH1366,PPG-Devold L1200/G50-E07,0,0,0,8,0,1.69,"24h/25 C,12h/70 C",Infusion,,2110-1005-20,483.0,48.3,0.1,2.0,,1.15,44830.0,,,
UNI-PPG1250-EP1,(0)2,57.3,EP1,Hexion MGS RIMR135/RIMH1366,PPG-Devold L1200/G50-E07,0,0,0,8,0,1.69,"24h/25 C,12h/70 C",Infusion,,2110-1000-20,345.0,34.5,0.1,3.0,41.3,0.82,1520901.0,,,
UNI-PPG1250-EP1,(0)2,57.3,EP1,Hexion MGS RIMR135/RIMH1366,PPG-Devold L1200/G50-E07,0,0,0,8,0,1.69,"24h/25 C,12h/70 C",Infusion,,2133-1000-20,345.0,34.5,0.1,3.0,41.6,0.81,493401.0,,,
UNI-PPG1250-EP1,(0)2,57.7,EP1,Hexion MGS RIMR135/RIMH1366,PPG-Devold L1200/G50-E07,0,0,0,8,0,1.68,"24h/25 C,12h/70 C",Infusion,,2110-999-20,345.0,34.5,0.1,3.0,43.1,0.78,925412.0,,,
UNI-PPG1250-EP1,(0)2,55.4,EP1,Hexion MGS RIMR135/RIMH1366,PPG-Devold L1200/G50-E07,0,0,0,8,0,1.75,"24h/25 C,12h/70 C",Infusion,,2110-2005W-20,310.0,31.0,0.1,3.0,41.2,0.75,774771.0,,,
UNI-PPG1250-EP1,(0)2,52.4,EP1,Hexion MGS RIMR135/RIMH1366,PPG-Devold L1200/G50-E07,0,0,0,8,0,1.85,"24h/25 C,12h/70 C",Infusion,,2133-2004W-20,345.0,34.5,0.1,3.0,40.5,0.86,215830.0,,,
UNI-PPG1250-EP1,(0)2,52.7,EP1,Hexion MGS RIMR135/RIMH1366,PPG-Devold L1200/G50-E07,0,0,0,8,0,1.84,"24h/25 C,12h/70 C",Infusion,,2133-2003W-20,483.0,48.3,0.1,2.0,40.6,1.18,10910.0,,,
UNI-PPG1250-EP1,(0)2,55.4,EP1,Hexion MGS RIMR135/RIMH1366,PPG-Devold L1200/G50-E07,0,0,0,8,0,1.75,"24h/25 C,12h/70 C",Infusion,,2133-2002W-20,621.0,62.1,0.1,1.0,39.0,1.59,1387.0,,,
UNI-PPG1250-EP1,(0)2,56.0,EP1,Hexion MGS RIMR135/RIMH1366,PPG-Devold L1200/G50-E07,0,0,0,8,0,1.73,"24h/25 C,12h/70 C",Infusion,,2110-2001W-20,621.0,62.1,0.1,1.0,39.1,1.64,806.0,,,
UNI-PPG1250-EP1,(0)2,55.4,EP1,Hexion MGS RIMR135/RIMH1366,PPG-Devold L1200/G50-E07,0,0,0,8,0,1.75,"24h/25 C,12h/70 C",Infusion,,2133-2000W-20,621.0,62.1,0.1,1.0,41.8,1.48,169.0,,,
UNI-PPG1250-EP1,(0)2,58.7,EP1,Hexion MGS RIMR135/RIMH1366,PPG-Devold L1200/G50-E07,0,0,0,8,0,1.65,"24h/25 C,12h/70 C",Infusion,,2110-2009W-20,345.0,34.5,0.1,3.0,42.4,0.8,2119188.0,,,
UNI-PPG1250-EP1,(0)2,54.7,EP1,Hexion MGS RIMR135/RIMH1366,PPG-Devold L1200/G50-E07,0,0,0,8,0,1.77,"24h/25 C,12h/70 C",Infusion,,2133-2006W-20,345.0,34.5,0.1,3.0,42.4,0.8,634445.0,,,
UNI-PPG1250-EP1,(0)2,57.7,EP1,Hexion MGS RIMR135/RIMH1366,PPG-Devold L1200/G50-E07,0,0,0,8,0,1.68,"24h/25 C,12h/70 C",Infusion,,2133-2007W-20,483.0,48.3,0.1,2.0,39.9,1.21,111072.0,,,
UNI-PPG1250-EP1,(0)2,55.7,EP1,Hexion MGS RIMR135/RIMH1366,PPG-Devold L1200/G50-E07,0,0,0,8,0,1.74,"24h/25 C,12h/70 C",Infusion,,2133-2008W-20,483.0,48.3,0.1,2.0,41.7,1.16,47424.0,,,
UNI-PPG1250-VE7,(0)2,53.0,VE7,Ashland 601-200,PPG-Devold L1200/G50-E07,0,0,0,8,0,1.83,"24h/25 C,12h/70 C",Infusion,,2153-A601-305D,948.0,,,,41.800000000000004,2.4000000000000004,1.0,,,
UNI-PPG1250-VE7,(0)2,55.7,VE7,Ashland 601-200,PPG-Devold L1200/G50-E07,0,0,0,8,0,1.74,"24h/25 C,12h/70 C",Infusion,,2153-A601-306D,1044.0,,,,40.300000000000004,2.6,1.0,,,
UNI-PPG1250-VE7,(0)2,53.7,VE7,Ashland 601-200,PPG-Devold L1200/G50-E07,0,0,0,8,0,1.8,"24h/25 C,12h/70 C",Infusion,,2153-A601-307D,893.0,,,,39.2,2.64,1.0,,,
UNI-PPG1250-VE7,(0)2,55.7,VE7,Ashland 601-200,PPG-Devold L1200/G50-E07,0,0,0,8,0,1.74,"24h/25 C,12h/70 C",Infusion,,2153-A601-308D,1042.0,,,,42.7,2.44,1.0,,,
UNI-PPG1250-VE7,(0)2,56.1,VE7,Ashland 601-200,PPG-Devold L1200/G50-E07,0,0,0,8,0,1.73,"24h/25 C,12h/70 C",Infusion,,2153-A601-309D,1067.0,,,,42.7,2.5500000000000003,1.0,,,
UNI-PPG1250-VE7,(0)2,55.3,VE7,Ashland 601-200,PPG-Devold L1200/G50-E07,0,0,0,8,0,1.75,"24h/25 C,12h/70 C",Infusion,,2153-A601-410W,981.0,,,,43.6,2.25,1.0,,,
UNI-PPG1250-VE7,(0)2,54.5,VE7,Ashland 601-200,PPG-Devold L1200/G50-E07,0,0,0,8,0,1.78,"24h/25 C,12h/70 C",Infusion,,2153-A601-411W,902.0,,,,39.900000000000006,2.54,1.0,,,
UNI-PPG1250-VE7,(0)2,54.1,VE7,Ashland 601-200,PPG-Devold L1200/G50-E07,0,0,0,8,0,1.79,"24h/25 C,12h/70 C",Infusion,,2153-A601-412W,948.0,,,,42.300000000000004,2.24,1.0,,,
UNI-PPG1250-VE7,(0)2,54.5,VE7,Ashland 601-200,PPG-Devold L1200/G50-E07,0,0,0,8,0,1.78,"24h/25 C,12h/70 C",Infusion,,2153-A601-413W,945.0,,,,40.7,2.32,1.0,,,
UNI-PPG1250-VE7,(0)2,56.9,VE7,Ashland 601-200,PPG-Devold L1200/G50-E07,0,0,0,8,0,1.7,"24h/25 C,12h/70 C",Infusion,,2153-A601-414W,939.0,,,,43.900000000000006,2.14,1.0,,,
UNI-PPG1250-VE7,(0)2,53.0,VE7,Ashland 601-200,PPG-Devold L1200/G50-E07,0,0,0,8,0,1.83,"24h/25 C,12h/70 C",Infusion,,2153-A601-300D,1014.0,,,,40.5,2.74,1.0,,,
UNI-PPG1250-VE7,(0)2,56.1,VE7,Ashland 601-200,PPG-Devold L1200/G50-E07,0,0,0,8,0,1.73,"24h/25 C,12h/70 C",Infusion,,2153-A601-301D,989.0,,,,44.7,2.29,1.0,,,
UNI-PPG1250-VE7,(0)2,53.3,VE7,Ashland 601-200,PPG-Devold L1200/G50-E07,0,0,0,8,0,1.82,"24h/25 C,12h/70 C",Infusion,,2153-A601-302D,914.0,,,,40.6,2.56,1.0,,,
UNI-PPG1250-VE7,(0)2,53.3,VE7,Ashland 601-200,PPG-Devold L1200/G50-E07,0,0,0,8,0,1.82,"24h/25 C,12h/70 C",Infusion,,2153-A601-303D,925.0,,,,40.800000000000004,2.45,1.0,,,
UNI-PPG1250-VE7,(0)2,53.0,VE7,Ashland 601-200,PPG-Devold L1200/G50-E07,0,0,0,8,0,1.83,"24h/25 C,12h/70 C",Infusion,,2153-A601-304D,920.0,,,,41.6,2.33,1.0,,,
UNI-PPG1250-VE7,(0)2,54.5,VE7,Ashland 601-200,PPG-Devold L1200/G50-E07,0,0,0,8,0,1.78,"24h/25 C,12h/70 C",Infusion,,2153-A601-400W,933.0,,,,39.7,2.93,1.0,,,
UNI-PPG1250-VE7,(0)2,57.3,VE7,Ashland 601-200,PPG-Devold L1200/G50-E07,0,0,0,8,0,1.69,"24h/25 C,12h/70 C",Infusion,,2153-A601-401W,959.0,,,,44.2,2.25,1.0,,,
UNI-PPG1250-VE7,(0)2,54.5,VE7,Ashland 601-200,PPG-Devold L1200/G50-E07,0,0,0,8,0,1.78,"24h/25 C,12h/70 C",Infusion,,2153-A601-402W,883.0,,,,41.400000000000006,2.4000000000000004,1.0,,,
UNI-PPG1250-VE7,(0)2,54.5,VE7,Ashland 601-200,PPG-Devold L1200/G50-E07,0,0,0,8,0,1.78,"24h/25 C,12h/70 C",Infusion,,2153-A601-403W,914.0,,,,43.2,2.2,1.0,,,
UNI-PPG1250-VE7,(0)2,54.9,VE7,Ashland 601-200,PPG-Devold L1200/G50-E07,0,0,0,8,0,1.77,"24h/25 C,12h/70 C",Infusion,,2153-A601-404W,873.0,,,,40.6,2.77,1.0,,,
UNI-PPG1250-VE7,(0)2,54.1,VE7,Ashland 601-200,PPG-Devold L1200/G50-E07,0,0,0,8,0,1.79,"24h/25 C,12h/70 C",Infusion,,2153-A601-310D,904.0,,,,40.800000000000004,2.35,1.0,,,
UNI-PPG1250-VE7,(0)2,53.3,VE7,Ashland 601-200,PPG-Devold L1200/G50-E07,0,0,0,8,0,1.82,"24h/25 C,12h/70 C",Infusion,,2153-A601-311D,893.0,,,,40.0,2.23,1.0,,,
UNI-PPG1250-VE7,(0)2,55.7,VE7,Ashland 601-200,PPG-Devold L1200/G50-E07,0,0,0,8,0,1.74,"24h/25 C,12h/70 C",Infusion,,2153-A601-312D,905.0,,,,42.400000000000006,2.36,1.0,,,
UNI-PPG1250-VE7,(0)2,53.3,VE7,Ashland 601-200,PPG-Devold L1200/G50-E07,0,0,0,8,0,1.82,"24h/25 C,12h/70 C",Infusion,,2153-A601-313D,857.0,,,,39.900000000000006,2.23,1.0,,,
UNI-PPG1250-VE7,(0)2,54.1,VE7,Ashland 601-200,PPG-Devold L1200/G50-E07,0,0,0,8,0,1.79,"24h/25 C,12h/70 C",Infusion,,2153-A601-314D,865.0,,,,41.7,2.25,1.0,,,
UNI-PPG1250-VE7,(0)2,55.3,VE7,Ashland 601-200,PPG-Devold L1200/G50-E07,0,0,0,8,0,1.75,"24h/25 C,12h/70 C",Infusion,,2153-A601-405W,854.0,,,,42.300000000000004,2.04,1.0,,,
UNI-PPG1250-VE7,(0)2,54.9,VE7,Ashland 601-200,PPG-Devold L1200/G50-E07,0,0,0,8,0,1.77,"24h/25 C,12h/70 C",Infusion,,2153-A601-406W,893.0,,,,40.2,2.43,1.0,,,
UNI-PPG1250-VE7,(0)2,54.1,VE7,Ashland 601-200,PPG-Devold L1200/G50-E07,0,0,0,8,0,1.79,"24h/25 C,12h/70 C",Infusion,,2153-A601-407W,868.0,,,,40.2,2.16,1.0,,,
UNI-PPG1250-VE7,(0)2,55.7,VE7,Ashland 601-200,PPG-Devold L1200/G50-E07,0,0,0,8,0,1.74,"24h/25 C,12h/70 C",Infusion,,2153-A601-408W,842.0,,,,44.5,1.97,1.0,,,
UNI-PPG1250-VE7,(0)2,55.3,VE7,Ashland 601-200,PPG-Devold L1200/G50-E07,0,0,0,8,0,1.75,"24h/25 C,12h/70 C",Infusion,,2153-A601-409W,857.0,,,,41.0,2.34,1.0,,,
UNI-PPG1250-EP1,(0)2,53.3,EP1,Hexion MGS RIMR135/RIMH1366,PPG-Devold L1200/G50-E07,0,0,0,8,0,1.81,"24h/25 C,12h/70 C",Infusion,,2133-H-355D,926.0,,,,38.800000000000004,2.6,1.0,,,
UNI-PPG1250-EP1,(0)2,53.0,EP1,Hexion MGS RIMR135/RIMH1366,PPG-Devold L1200/G50-E07,0,0,0,8,0,1.83,"24h/25 C,12h/70 C",Infusion,,2133-H-356D,973.0,,,,40.0,2.5100000000000002,1.0,,,
UNI-PPG1250-EP1,(0)2,52.2,EP1,Hexion MGS RIMR135/RIMH1366,PPG-Devold L1200/G50-E07,0,0,0,8,0,1.85,"24h/25 C,12h/70 C",Infusion,,2133-H-357D,943.0,,,,38.900000000000006,2.5500000000000003,1.0,,,
UNI-PPG1250-EP1,(0)2,53.0,EP1,Hexion MGS RIMR135/RIMH1366,PPG-Devold L1200/G50-E07,0,0,0,8,0,1.83,"24h/25 C,12h/70 C",Infusion,,2133-H-358D,914.0,,,,40.5,2.42,1.0,,,
UNI-PPG1250-EP1,(0)2,54.1,EP1,Hexion MGS RIMR135/RIMH1366,PPG-Devold L1200/G50-E07,0,0,0,8,0,1.79,"24h/25 C,12h/70 C",Infusion,,2133-H-359D,918.0,,,,40.1,2.57,1.0,,,
UNI-PPG1250-EP1,(0)2,54.5,EP1,Hexion MGS RIMR135/RIMH1366,PPG-Devold L1200/G50-E07,0,0,0,8,0,1.78,"24h/25 C,12h/70 C",Infusion,,2133-H-460W,764.0,,,,39.900000000000006,2.13,1.0,,,
UNI-PPG1250-EP1,(0)2,54.1,EP1,Hexion MGS RIMR135/RIMH1366,PPG-Devold L1200/G50-E07,0,0,0,8,0,1.79,"24h/25 C,12h/70 C",Infusion,,2133-H-461W,805.0,,,,41.400000000000006,1.95,1.0,,,
UNI-PPG1250-EP1,(0)2,54.9,EP1,Hexion MGS RIMR135/RIMH1366,PPG-Devold L1200/G50-E07,0,0,0,8,0,1.76,"24h/25 C,12h/70 C",Infusion,,2133-H-462W,836.0,,,,41.300000000000004,2.09,1.0,,,
UNI-PPG1250-EP1,(0)2,56.5,EP1,Hexion MGS RIMR135/RIMH1366,PPG-Devold L1200/G50-E07,0,0,0,8,0,1.71,"24h/25 C,12h/70 C",Infusion,,2133-H-463W,756.0,,,,42.7,1.99,1.0,,,
UNI-PPG1250-EP1,(0)2,54.5,EP1,Hexion MGS RIMR135/RIMH1366,PPG-Devold L1200/G50-E07,0,0,0,8,0,1.78,"24h/25 C,12h/70 C",Infusion,,2133-H-464W,868.0,,,,42.300000000000004,2.18,1.0,,,
UNI-PPG1250-EP1,(0)2,50.5,EP1,Hexion MGS RIMR135/RIMH1366,PPG-Devold L1200/G50-E07,0,0,0,8,0,1.92,"24h/25 C,12h/70 C",Infusion,,2133-H-350D,827.0,,,,39.0,2.31,1.0,,,
UNI-PPG1250-EP1,(0)2,53.0,EP1,Hexion MGS RIMR135/RIMH1366,PPG-Devold L1200/G50-E07,0,0,0,8,0,1.83,"24h/25 C,12h/70 C",Infusion,,2133-H-351D,932.0,,,,39.0,2.41,1.0,,,
UNI-PPG1250-EP1,(0)2,50.8,EP1,Hexion MGS RIMR135/RIMH1366,PPG-Devold L1200/G50-E07,0,0,0,8,0,1.91,"24h/25 C,12h/70 C",Infusion,,2133-H-352D,862.0,,,,39.6,2.35,1.0,,,
UNI-PPG1250-EP1,(0)2,50.8,EP1,Hexion MGS RIMR135/RIMH1366,PPG-Devold L1200/G50-E07,0,0,0,8,0,1.91,"24h/25 C,12h/70 C",Infusion,,2133-H-353D,915.0,,,,38.300000000000004,2.64,1.0,,,
UNI-PPG1250-EP1,(0)2,51.9,EP1,Hexion MGS RIMR135/RIMH1366,PPG-Devold L1200/G50-E07,0,0,0,8,0,1.87,"24h/25 C,12h/70 C",Infusion,,2133-H-354D,949.0,,,,38.900000000000006,2.5,1.0,,,
UNI-PPG1250-EP1,(0)2,54.1,EP1,Hexion MGS RIMR135/RIMH1366,PPG-Devold L1200/G50-E07,0,0,0,8,0,1.79,"24h/25 C,12h/70 C",Infusion,,2133-H-450W,763.0,,,,41.0,1.94,1.0,,,
UNI-PPG1250-EP1,(0)2,55.7,EP1,Hexion MGS RIMR135/RIMH1366,PPG-Devold L1200/G50-E07,0,0,0,8,0,1.74,"24h/25 C,12h/70 C",Infusion,,2133-H-451W,834.0,,,,44.300000000000004,1.8800000000000001,1.0,,,
UNI-PPG1250-EP1,(0)2,53.3,EP1,Hexion MGS RIMR135/RIMH1366,PPG-Devold L1200/G50-E07,0,0,0,8,0,1.82,"24h/25 C,12h/70 C",Infusion,,2133-H-452W,730.0,,,,41.7,1.75,1.0,,,
UNI-PPG1250-EP1,(0)2,54.9,EP1,Hexion MGS RIMR135/RIMH1366,PPG-Devold L1200/G50-E07,0,0,0,8,0,1.77,"24h/25 C,12h/70 C",Infusion,,2133-H-453W,815.0,,,,41.0,2.33,1.0,,,
UNI-PPG1250-EP1,(0)2,56.5,EP1,Hexion MGS RIMR135/RIMH1366,PPG-Devold L1200/G50-E07,0,0,0,8,0,1.71,"24h/25 C,12h/70 C",Infusion,,2133-H-454W,800.0,,,,41.300000000000004,2.46,1.0,,,
UNI-PPG1250-EP1,(0)2,52.6,EP1,Hexion MGS RIMR135/RIMH1366,PPG-Devold L1200/G50-E07,0,0,0,8,0,1.84,"24h/25 C,12h/70 C",Infusion,,2133-H-360D,911.0,,,,41.300000000000004,2.64,1.0,,,
UNI-PPG1250-EP1,(0)2,52.2,EP1,Hexion MGS RIMR135/RIMH1366,PPG-Devold L1200/G50-E07,0,0,0,8,0,1.85,"24h/25 C,12h/70 C",Infusion,,2133-H-361D,830.0,,,,39.1,2.17,1.0,,,
UNI-PPG1250-EP1,(0)2,51.2,EP1,Hexion MGS RIMR135/RIMH1366,PPG-Devold L1200/G50-E07,0,0,0,8,0,1.89,"24h/25 C,12h/70 C",Infusion,,2133-H-362D,851.0,,,,39.5,2.65,1.0,,,
UNI-PPG1250-EP1,(0)2,54.9,EP1,Hexion MGS RIMR135/RIMH1366,PPG-Devold L1200/G50-E07,0,0,0,8,0,1.76,"24h/25 C,12h/70 C",Infusion,,2133-H-363D,842.0,,,,41.400000000000006,2.24,1.0,,,
UNI-PPG1250-EP1,(0)2,54.5,EP1,Hexion MGS RIMR135/RIMH1366,PPG-Devold L1200/G50-E07,0,0,0,8,0,1.78,"24h/25 C,12h/70 C",Infusion,,2133-H-364D,868.0,,,,39.7,2.63,1.0,,,
UNI-PPG1250-EP1,(0)2,55.7,EP1,Hexion MGS RIMR135/RIMH1366,PPG-Devold L1200/G50-E07,0,0,0,8,0,1.74,"24h/25 C,12h/70 C",Infusion,,2133-H-455W,751.0,,,,40.300000000000004,2.34,1.0,,,
UNI-PPG1250-EP1,(0)2,56.5,EP1,Hexion MGS RIMR135/RIMH1366,PPG-Devold L1200/G50-E07,0,0,0,8,0,1.71,"24h/25 C,12h/70 C",Infusion,,2133-H-456W,748.0,,,,39.800000000000004,2.56,1.0,,,
UNI-PPG1250-EP1,(0)2,55.3,EP1,Hexion MGS RIMR135/RIMH1366,PPG-Devold L1200/G50-E07,0,0,0,8,0,1.75,"24h/25 C,12h/70 C",Infusion,,2133-H-457W,741.0,,,,41.1,1.87,1.0,,,
UNI-PPG1250-EP1,(0)2,55.3,EP1,Hexion MGS RIMR135/RIMH1366,PPG-Devold L1200/G50-E07,0,0,0,8,0,1.75,"24h/25 C,12h/70 C",Infusion,,2133-H-458W,681.0,,,,39.400000000000006,1.81,1.0,,,
UNI-PPG1250-EP1,(0)2,54.4,EP1,Hexion MGS RIMR135/RIMH1366,PPG-Devold L1200/G50-E07,0,0,0,8,0,1.78,"24h/25 C,12h/70 C",Infusion,,2133-H-459W,736.0,,,,42.1,1.75,1.0,,,
Carbon prepreg,(0)2,56.1,Epoxy,SparPreg,"SparPreg UC600, 600 gsm",0,0,0,0,0,1.22,Not Specified,prepreg,,1000,2073.0,,,,124.0,1.54,1.0,,,
Carbon prepreg,(0)2,56.1,Epoxy,SparPreg,"SparPreg UC600, 600 gsm",0,0,0,0,0,1.22,Not Specified,prepreg,,1001,2089.0,,,,122.0,1.55,1.0,,,
Carbon prepreg,(0)2,56.1,Epoxy,SparPreg,"SparPreg UC600, 600 gsm",0,0,0,0,0,1.22,Not Specified,prepreg,,1002,2051.0,,,,124.0,1.57,1.0,,,
Carbon prepreg,(0)2,56.1,Epoxy,SparPreg,"SparPreg UC600, 600 gsm",0,0,0,0,0,1.22,Not Specified,prepreg,,1100,1994.0,,,,122.0,1.6,1.0,,,
Carbon prepreg,(0)2,56.1,Epoxy,SparPreg,"SparPreg UC600, 600 gsm",0,0,0,0,0,1.22,Not Specified,prepreg,,1101,2014.0,,,,123.0,1.58,1.0,,,
Carbon prepreg,(0)2,56.1,Epoxy,SparPreg,"SparPreg UC600, 600 gsm",0,0,0,0,0,1.22,Not Specified,prepreg,,1003,1508.0,151.0,0.1,2.0,121.0,1.26,66090.0,,,
Carbon prepreg,(0)2,56.1,Epoxy,SparPreg,"SparPreg UC600, 600 gsm",0,0,0,0,0,1.22,Not Specified,prepreg,,1004,1471.0,147.0,0.1,2.0,125.0,1.18,49988.0,,,
Carbon prepreg,(0)2,56.1,Epoxy,SparPreg,"SparPreg UC600, 600 gsm",0,0,0,0,0,1.22,Not Specified,prepreg,,1005,1526.0,153.0,0.1,2.0,121.0,1.26,78121.0,,,
Carbon prepreg,(0)2,54.5,Epoxy,SparPreg,"SparPreg UC600, 600 gsm",0,0,0,0,0,1.19,Not Specified,prepreg,,1006,1522.0,152.0,0.1,3.0,119.0,1.24,4000000.0,,,
Carbon prepreg,(0)2,56.1,Epoxy,SparPreg,"SparPreg UC600, 600 gsm",0,0,0,0,0,1.22,Not Specified,prepreg,,1007,1500.0,150.0,0.1,2.0,119.0,1.25,189464.0,,,
Carbon prepreg,(0)2,56.1,Epoxy,SparPreg,"SparPreg UC600, 600 gsm",0,0,0,0,0,1.22,Not Specified,prepreg,,1008,1569.0,157.0,0.1,2.0,121.0,1.22,284649.0,,,
Carbon prepreg,(0)2,56.1,Epoxy,SparPreg,"SparPreg UC600, 600 gsm",0,0,0,0,0,1.22,Not Specified,prepreg,,1009,1500.0,150.0,0.1,2.0,119.0,1.24,43166.0,,,
Carbon prepreg,(0)2,56.1,Epoxy,SparPreg,"SparPreg UC600, 600 gsm",0,0,0,0,0,1.22,Not Specified,prepreg,,1010,1568.0,157.0,0.1,2.0,120.0,1.25,18773.0,,,
Carbon prepreg,(0)2,56.8,Epoxy,SparPreg,"SparPreg UC600, 600 gsm",0,0,0,0,0,1.24,Not Specified,prepreg,,1011,1523.0,152.0,0.1,2.0,120.0,1.25,1000000.0,,,
Carbon prepreg,(0)2,56.8,Epoxy,SparPreg,"SparPreg UC600, 600 gsm",0,0,0,0,0,1.24,Not Specified,prepreg,,1012,1764.0,176.0,0.1,1.0,119.0,1.43,286.0,,,
Carbon prepreg,(0)2,56.1,Epoxy,SparPreg,"SparPreg UC600, 600 gsm",0,0,0,0,0,1.22,Not Specified,prepreg,,1013,1894.0,189.0,0.1,1.0,123.0,1.51,78.0,,,
Carbon prepreg,(0)2,56.8,Epoxy,SparPreg,"SparPreg UC600, 600 gsm",0,0,0,0,0,1.24,Not Specified,prepreg,,1014,1800.0,180.0,0.1,1.0,126.0,1.43,185.0,,,
Carbon prepreg,(0)2,56.8,Epoxy,SparPreg,"SparPreg UC600, 600 gsm",0,0,0,0,0,1.24,Not Specified,prepreg,,1015,1799.0,180.0,0.1,1.0,118.0,1.43,126.0,,,
Carbon prepreg,(0)2,56.1,Epoxy,SparPreg,"SparPreg UC600, 600 gsm",0,0,0,0,0,1.22,Not Specified,prepreg,,1016,1758.0,176.0,0.1,1.0,121.0,1.42,670.0,,,
Carbon prepreg,(0)2,56.8,Epoxy,SparPreg,"SparPreg UC600, 600 gsm",0,0,0,0,0,1.24,Not Specified,prepreg,,1017,1765.0,177.0,0.1,1.0,121.0,1.41,1606.0,,,
Carbon prepreg,(0)2,58.2,Epoxy,SparPreg,"SparPreg UC600, 600 gsm",0,0,0,0,0,1.27,Not Specified,prepreg,,1018,1586.0,159.0,0.1,3.0,121.0,1.3,9698.0,,,
Carbon prepreg,(0)2,56.8,Epoxy,SparPreg,"SparPreg UC600, 600 gsm",0,0,0,0,0,1.24,Not Specified,prepreg,,1019,1627.0,163.0,0.1,3.0,120.0,1.32,635444.0,,,
Carbon prepreg,(0)2,56.8,Epoxy,SparPreg,"SparPreg UC600, 600 gsm",0,0,0,0,0,1.24,Not Specified,prepreg,,1020,1627.0,163.0,0.1,3.0,121.0,1.32,54078.0,,,
Carbon prepreg,(0)2,58.5,Epoxy,SparPreg,"SparPreg UC600, 600 gsm",0,0,0,0,0,1.17,Not Specified,prepreg,,1202,1872.0,,,,121.0,1.48,1.0,,,
Carbon prepreg,(0)2,57.5,Epoxy,SparPreg,"SparPreg UC600, 600 gsm",0,0,0,0,0,1.19,Not Specified,prepreg,,1203,2022.0,,,,122.0,1.57,1.0,,,
Carbon prepreg,(0)2,56.1,Epoxy,SparPreg,"SparPreg UC600, 600 gsm",0,0,0,0,0,1.22,Not Specified,prepreg,,1204,2038.0,,,,124.0,1.59,1.0,,,
Carbon prepreg,(0)2,56.1,Epoxy,SparPreg,"SparPreg UC600, 600 gsm",0,0,0,0,0,1.22,Not Specified,prepreg,,1205,1942.0,,,,126.0,1.5,1.0,,,
Carbon prepreg,(0)2,56.1,Epoxy,SparPreg,"SparPreg UC600, 600 gsm",0,0,0,0,0,1.22,Not Specified,prepreg,,1206,2090.0,,,,125.0,1.61,1.0,,,
Carbon prepreg,(0)2,56.1,Epoxy,SparPreg,"SparPreg UC600, 600 gsm",0,0,0,0,0,1.22,Not Specified,prepreg,,1210,1654.0,165.0,0.1,3.0,126.0,1.32,3822.0,,,
Carbon prepreg,(0)2,56.1,Epoxy,SparPreg,"SparPreg UC600, 600 gsm",0,0,0,0,0,1.22,Not Specified,prepreg,,1211,1617.0,162.0,0.1,2.0,123.0,1.27,1352.0,,,
Carbon prepreg,(0)2,56.8,Epoxy,SparPreg,"SparPreg UC600, 600 gsm",0,0,0,0,0,1.24,Not Specified,prepreg,,1212,1626.0,163.0,0.1,1.0,124.0,1.3,256.0,,,
Carbon prepreg,(0)2,56.1,Epoxy,SparPreg,"SparPreg UC600, 600 gsm",0,0,0,0,0,1.22,Not Specified,prepreg,,1213,1550.0,155.0,0.1,3.0,125.0,1.21,379612.0,,,
Carbon prepreg,(0)2,56.1,Epoxy,SparPreg,"SparPreg UC600, 600 gsm",0,0,0,0,0,1.22,Not Specified,prepreg,,1214,1551.0,155.0,0.1,3.0,123.0,1.24,12728.0,,,
Carbon prepreg,(0)2,58.5,Epoxy,SparPreg,"SparPreg UC600, 600 gsm",0,0,0,0,0,1.17,Not Specified,prepreg,,1215,1549.0,155.0,0.1,3.0,123.0,1.23,4573.0,,,
Carbon prepreg,(0)2,56.1,Epoxy,SparPreg,"SparPreg UC600, 600 gsm",0,0,0,0,0,1.22,Not Specified,prepreg,,1216,1516.0,152.0,0.1,3.0,125.0,1.18,48039.0,,,
Carbon prepreg,(0)2,56.8,Epoxy,SparPreg,"SparPreg UC600, 600 gsm",0,0,0,0,0,1.24,Not Specified,prepreg,,1217,1522.0,152.0,0.1,3.0,126.0,1.19,12575.0,,,
Carbon prepreg,(0)2,56.1,Epoxy,SparPreg,"SparPreg UC600, 600 gsm",0,0,0,0,0,1.22,Not Specified,prepreg,,1218,1516.0,152.0,0.1,3.0,125.0,1.18,5463.0,,,
Carbon prepreg,(0)2,56.1,Epoxy,SparPreg,"SparPreg UC600, 600 gsm",0,0,0,0,0,1.22,Not Specified,prepreg,,1219,1447.0,145.0,0.1,3.0,121.0,1.19,14037.0,,,
Carbon prepreg,(0)2,56.1,Epoxy,SparPreg,"SparPreg UC600, 600 gsm",0,0,0,0,0,1.22,Not Specified,prepreg,,1220,1551.0,155.0,0.1,3.0,123.0,1.16,7548.0,,,
Carbon prepreg,(0)2,56.1,Epoxy,SparPreg,"SparPreg UC600, 600 gsm",0,0,0,0,0,1.22,Not Specified,prepreg,,1221,1413.0,141.0,0.1,3.0,123.0,1.11,543245.0,,,
Carbon prepreg,(0)2,56.1,Epoxy,SparPreg,"SparPreg UC600, 600 gsm",0,0,0,0,0,1.22,Not Specified,prepreg,,1222,1412.0,141.0,0.1,3.0,119.0,1.15,76179.0,,,
Carbon prepreg,(0)2,56.1,Epoxy,SparPreg,"SparPreg UC600, 600 gsm",0,0,0,0,0,1.22,Not Specified,prepreg,,1223,1413.0,141.0,0.1,3.0,122.0,1.12,965121.0,,,
Carbon prepreg,(0)2,56.4,Epoxy,SparPreg,"SparPreg UC600, 600 gsm",0,0,0,0,0,1.23,Not Specified,prepreg,,1224,1482.0,148.0,0.1,3.0,121.0,1.21,93711.0,,,
Carbon prepreg,(0)2,56.1,Epoxy,SparPreg,"SparPreg UC600, 600 gsm",0,0,0,0,0,1.22,Not Specified,prepreg,,1225,1654.0,165.0,0.1,1.0,121.0,1.37,3741.0,,,
Carbon prepreg,(0)2,56.1,Epoxy,SparPreg,"SparPreg UC600, 600 gsm",0,0,0,0,0,1.22,Not Specified,prepreg,,1226,1653.0,165.0,0.1,1.0,121.0,1.39,629.0,,,
Carbon prepreg,(0)2,56.1,Epoxy,SparPreg,"SparPreg UC600, 600 gsm",0,0,0,0,0,1.22,Not Specified,prepreg,,1227,1620.0,162.0,0.1,1.0,126.0,1.22,17144.0,,,
Carbon prepreg,(0)2,56.1,Epoxy,SparPreg,"SparPreg UC600, 600 gsm",0,0,0,0,0,1.22,Not Specified,prepreg,,1228,1483.0,148.0,0.1,3.0,125.0,1.16,1541251.0,,,
Carbon prepreg,(90/0)2S,55.8,Epoxy,SparPreg,"SparPreg UC600, 600 gsm",0,0,"SparPreg UC600, 600 gsm",50,0,4.56,Not Specified,Prepreg,,compress1,,-658.0,,,59.6,,1.0,,,
Carbon prepreg,(90/0)2S,55.3,Epoxy,SparPreg,"SparPreg UC600, 600 gsm",0,0,"SparPreg UC600, 600 gsm",50,0,4.52,Not Specified,Prepreg,,compress2,,-702.0,,,62.4,,1.0,,,
Carbon prepreg,(90/0)2S,52.4,Epoxy,SparPreg,"SparPreg UC600, 600 gsm",0,0,"SparPreg UC600, 600 gsm",50,0,4.28,Not Specified,Prepreg,,compress3,,-590.0,,,60.9,,1.0,,,
Carbon prepreg,(90/0)2S,54.4,Epoxy,SparPreg,"SparPreg UC600, 600 gsm",0,0,"SparPreg UC600, 600 gsm",50,0,4.45,Not Specified,Prepreg,,compress4,,-591.0,,,61.3,,1.0,,,
Carbon prepreg,(90/0)2S,53.3,Epoxy,SparPreg,"SparPreg UC600, 600 gsm",0,0,"SparPreg UC600, 600 gsm",50,0,4.36,Not Specified,Prepreg,,compress5,,-585.0,,,60.9,,1.0,,,
Carbon prepreg,(90/0)2S,55.9,Epoxy,SparPreg,"SparPreg UC600, 600 gsm",0,0,"SparPreg UC600, 600 gsm",50,0,4.57,Not Specified,Prepreg,,LC1D,,-552.0,,2.0,,,896270.0,,,
Carbon prepreg,(90/0)2S,55.8,Epoxy,SparPreg,"SparPreg UC600, 600 gsm",0,0,"SparPreg UC600, 600 gsm",50,0,4.56,Not Specified,Prepreg,,LC11D,,-586.0,,2.0,,,1780.0,,,
Carbon prepreg,(90/0)2S,55.7,Epoxy,SparPreg,"SparPreg UC600, 600 gsm",0,0,"SparPreg UC600, 600 gsm",50,0,4.55,Not Specified,Prepreg,,LC9D1,,-586.0,,2.0,,,21351.0,,,
Carbon prepreg,(90/0)2S,55.6,Epoxy,SparPreg,"SparPreg UC600, 600 gsm",0,0,"SparPreg UC600, 600 gsm",50,0,4.61,Not Specified,Prepreg,,LC10D,,-552.0,,4.0,,,5000000.0,,,
Carbon prepreg,(90/0)2S,55.7,Epoxy,SparPreg,"SparPreg UC600, 600 gsm",0,0,"SparPreg UC600, 600 gsm",50,0,4.55,Not Specified,Prepreg,,LC9D,,-586.0,,1.0,,,608921.0,,,
Carbon prepreg,(90/0)2S,55.3,Epoxy,SparPreg,"SparPreg UC600, 600 gsm",0,0,"SparPreg UC600, 600 gsm",50,0,4.64,Not Specified,Prepreg,,LC10D,,-586.0,,2.0,,,1301.0,,,
Carbon prepreg,(90/0)2S,55.1,Epoxy,SparPreg,"SparPreg UC600, 600 gsm",0,0,"SparPreg UC600, 600 gsm",50,0,4.65,Not Specified,Prepreg,,LC11D,,-586.0,,2.0,,,962124.0,,,
Carbon prepreg,(90/0)2S,55.4,Epoxy,SparPreg,"SparPreg UC600, 600 gsm",0,0,"SparPreg UC600, 600 gsm",50,0,4.53,Not Specified,Prepreg,,LC12D,,-621.0,,2.0,,,20512.0,,,
Carbon prepreg,(90/0)2S,55.3,Epoxy,SparPreg,"SparPreg UC600, 600 gsm",0,0,"SparPreg UC600, 600 gsm",50,0,4.64,Not Specified,Prepreg,,LC13D,,-683.0,,,,,1.0,,,
Carbon prepreg,(90/0)2S,55.1,Epoxy,SparPreg,"SparPreg UC600, 600 gsm",0,0,"SparPreg UC600, 600 gsm",50,0,4.65,Not Specified,Prepreg,,LC14D,,-655.0,,1.0,,,426.0,,,
Carbon prepreg,(90/0)2S,55.2,Epoxy,SparPreg,"SparPreg UC600, 600 gsm",0,0,"SparPreg UC600, 600 gsm",50,0,4.51,Not Specified,Prepreg,,LC16D,,-667.0,,,,,1.0,,,
Carbon prepreg,(90/0)2S,54.4,Epoxy,SparPreg,"SparPreg UC600, 600 gsm",0,0,"SparPreg UC600, 600 gsm",50,0,4.45,Not Specified,Prepreg,,LC15D,,-655.0,,1.0,,,4.0,,,
Carbon prepreg,(90/0)2S,55.3,Epoxy,SparPreg,"SparPreg UC600, 600 gsm",0,0,"SparPreg UC600, 600 gsm",50,0,4.52,Not Specified,Prepreg,,LC22D,,-648.0,,1.0,,,14.0,,,
Carbon prepreg,(90/0)2S,54.8,Epoxy,SparPreg,"SparPreg UC600, 600 gsm",0,0,"SparPreg UC600, 600 gsm",50,0,4.48,Not Specified,Prepreg,,LC21D,,-641.0,,1.0,,,2.0,,,
Carbon prepreg,(90/0)2S,55.7,Epoxy,SparPreg,"SparPreg UC600, 600 gsm",0,0,"SparPreg UC600, 600 gsm",50,0,4.55,Not Specified,Prepreg,,LC20D,,-634.0,,1.0,,,1181.0,,,
Carbon prepreg,(90/0)2S,55.7,Epoxy,SparPreg,"SparPreg UC600, 600 gsm",0,0,"SparPreg UC600, 600 gsm",50,0,4.55,Not Specified,Prepreg,,LC19D,,-634.0,,1.0,,,5.0,,,
Carbon prepreg,(90/0)2S,55.7,Epoxy,SparPreg,"SparPreg UC600, 600 gsm",0,0,"SparPreg UC600, 600 gsm",50,0,4.55,Not Specified,Prepreg,,LC18D,,-634.0,,1.0,,,2.0,,,
Carbon prepreg,(90/0)2S,55.7,Epoxy,SparPreg,"SparPreg UC600, 600 gsm",0,0,"SparPreg UC600, 600 gsm",50,0,4.6,Not Specified,Prepreg,,LC17D,,-621.0,,1.0,,,90908.0,,,
Carbon prepreg,(90/0)2S,55.7,Epoxy,SparPreg,"SparPreg UC600, 600 gsm",0,0,"SparPreg UC600, 600 gsm",50,0,4.6,Not Specified,Prepreg,,LC1W,,-674.0,,,60.5,,1.0,,,
