Repository: AdamJalalIA/composite-materials-similarity-project

# Exploration de matériaux composites intelligents | Stage AptiSkills



**Stage L3 Matériaux / Data / Informatique**  
**Durée** : 1 mois  
**Encadré par** : AptiSkills  
**Technologies** : Python • Streamlit • SQLite • FAISS • Scikit-learn

## Objectifs

Concevoir une plateforme bout-en-bout capable de nettoyer les données composites MHK (Sandia National Laboratories), de modéliser la contrainte maximale via un algorithme supervisé, de rechercher des matériaux similaires selon des critères métier (hydrogène, corrosion, contraintes) et d'exposer ces capacités dans une interface Streamlit utilisable en production interne.

File: data/processed/MHK_material_database_cleaned.csv (part 7 of 11)
CE6,[V/0/45/-45/0/V],47.2,VE,AME 6001 VE +1.5% MCP,E-LT-2900,E-BX 1700,22.5,0,0,8.3,2.2,"1.3h @ 80C, 1.3h @ 120C",,,CE6-643-TW,118.0,,,0.0254,15.3,2.1,1.0,0.36,,
CE6,[V/0/45/-45/0/V],47.6,VE,AME 6001 VE +1.5% MCP,E-LT-2900,E-BX 1700,22.5,0,0,8.3,2.18,"1.3h @ 80C, 1.3h @ 120C",,,CE6-645-TW,129.0,,,0.0254,15.2,2.0,1.0,0.36,,
CE6,[V/0/45/-45/0/V],46.3,VE,AME 6001 VE +1.5% MCP,E-LT-2900,E-BX 1700,22.5,0,0,8.3,2.24,"1.3h @ 80C, 1.3h @ 120C",,,CE6-647-TW,126.0,,,0.0254,18.3,2.7,1.0,0.36,,
CE6,[V/0/45/-45/0/V],45.9,VE,AME 6001 VE +1.5% MCP,E-LT-2900,E-BX 1700,22.5,0,0,8.3,2.26,"1.3h @ 80C, 1.3h @ 120C",,,CE6-649-TW,127.0,,,0.0254,18.7,2.4,1.0,0.36,,
Carbon prepreg,(90/0)2S,55.8,Epoxy,SparPreg,"SparPreg UC600, 600 gsm",0,0,"SparPreg UC600, 600 gsm",50,0,4.56,Not Specified,Prepreg,,LC2W,,-639.0,,,62.2,,1.0,,,
Carbon prepreg,(90/0)2S,55.0,Epoxy,SparPreg,"SparPreg UC600, 600 gsm",0,0,"SparPreg UC600, 600 gsm",50,0,4.66,Not Specified,Prepreg,,LC3W,,-557.0,,,64.3,,1.0,,,
Carbon prepreg,(90/0)2S,55.8,Epoxy,SparPreg,"SparPreg UC600, 600 gsm",0,0,"SparPreg UC600, 600 gsm",50,0,4.56,Not Specified,Prepreg,,LC4W,,-603.0,,,62.5,,1.0,,,
Carbon prepreg,(90/0)2S,55.7,Epoxy,SparPreg,"SparPreg UC600, 600 gsm",0,0,"SparPreg UC600, 600 gsm",50,0,4.6,Not Specified,Prepreg,,LC5W,,-684.0,,,62.1,,1.0,,,
Carbon prepreg,(90/0)2S,55.7,Epoxy,SparPreg,"SparPreg UC600, 600 gsm",0,0,"SparPreg UC600, 600 gsm",50,0,4.6,Not Specified,Prepreg,,LC6W,,-586.0,,1.0,,,33614.0,,,
Carbon prepreg,(90/0)2S,54.4,Epoxy,SparPreg,"SparPreg UC600, 600 gsm",0,0,"SparPreg UC600, 600 gsm",50,0,4.71,Not Specified,Prepreg,,LC7W,,-586.0,,1.0,,,492.0,,,
Carbon prepreg,(90/0)2S,56.0,Epoxy,SparPreg,"SparPreg UC600, 600 gsm",0,0,"SparPreg UC600, 600 gsm",50,0,4.58,Not Specified,Prepreg,,LC8W,,-586.0,,1.0,,,934.0,,,
Carbon prepreg,(90/0)2S,55.3,Epoxy,SparPreg,"SparPreg UC600, 600 gsm",0,0,"SparPreg UC600, 600 gsm",50,0,4.64,Not Specified,Prepreg,,LC9W,,-572.0,,1.0,,,1201.0,,,
Carbon prepreg,(90/0)2S,54.1,Epoxy,SparPreg,"SparPreg UC600, 600 gsm",0,0,"SparPreg UC600, 600 gsm",50,0,4.74,Not Specified,Prepreg,,LC10W,,-552.0,,2.0,,,8056.0,,,
Carbon prepreg,(90/0)2S,54.3,Epoxy,SparPreg,"SparPreg UC600, 600 gsm",0,0,"SparPreg UC600, 600 gsm",50,0,4.72,Not Specified,Prepreg,,LC11W,,-641.0,,1.0,,,3.0,,,
Carbon prepreg,(90/0)2S,55.3,Epoxy,SparPreg,"SparPreg UC600, 600 gsm",0,0,"SparPreg UC600, 600 gsm",50,0,4.52,Not Specified,Prepreg,,LC12W,,-621.0,,1.0,,,2.0,,,
Carbon prepreg,(90/0)2S,55.5,Epoxy,SparPreg,"SparPreg UC600, 600 gsm",0,0,"SparPreg UC600, 600 gsm",50,0,4.62,Not Specified,Prepreg,,LC13W,,-586.0,,1.0,,,1254.0,,,
Carbon prepreg,(90/0)2S,55.0,Epoxy,SparPreg,"SparPreg UC600, 600 gsm",0,0,"SparPreg UC600, 600 gsm",50,0,4.66,Not Specified,Prepreg,,LC14W,,-586.0,,2.0,,,236909.0,,,
Carbon prepreg,(90/0)2S,56.0,Epoxy,SparPreg,"SparPreg UC600, 600 gsm",0,0,"SparPreg UC600, 600 gsm",50,0,4.58,Not Specified,Prepreg,,LC15W,,-586.0,,2.0,,,6972.0,,,
Carbon prepreg,(90/0)2S,55.0,Epoxy,SparPreg,"SparPreg UC600, 600 gsm",0,0,"SparPreg UC600, 600 gsm",50,0,4.66,Not Specified,Prepreg,,LC16W,,-572.0,,2.0,,,3352.0,,,
Carbon prepreg,(90/0)2S,55.4,Epoxy,SparPreg,"SparPreg UC600, 600 gsm",0,0,"SparPreg UC600, 600 gsm",50,0,4.53,Not Specified,Prepreg,,LC17W,,-552.0,,2.0,,,260626.0,,,
Carbon prepreg,(90/0)2S,55.5,Epoxy,SparPreg,"SparPreg UC600, 600 gsm",0,0,"SparPreg UC600, 600 gsm",50,0,4.62,Not Specified,Prepreg,,LC18W,,-552.0,,2.0,,,12101.0,,,
Carbon prepreg,(90/0)2S,56.0,Epoxy,SparPreg,"SparPreg UC600, 600 gsm",0,0,"SparPreg UC600, 600 gsm",50,0,4.58,Not Specified,Prepreg,,LC19W,,-552.0,,2.0,,,742.0,,,
Carbon prepreg,(90/0)2S,56.0,Epoxy,SparPreg,"SparPreg UC600, 600 gsm",0,0,"SparPreg UC600, 600 gsm",50,0,4.58,Not Specified,Prepreg,,LC20W,,-621.0,,1.0,,,8.0,,,
Carbon prepreg,(90/0)2S,55.3,Epoxy,SparPreg,"SparPreg UC600, 600 gsm",0,0,"SparPreg UC600, 600 gsm",50,0,4.64,Not Specified,Prepreg,,LC21W,,-552.0,,2.0,,,83220.0,,,
Carbon prepreg,(90/0)2S,55.9,Epoxy,SparPreg,"SparPreg UC600, 600 gsm",0,0,"SparPreg UC600, 600 gsm",50,0,4.57,Not Specified,Prepreg,,LC22W,,-635.0,,,,,1.0,,,
Carbon prepreg,(90/0)2S,57.4,Epoxy,SparPreg,"SparPreg UC600, 600 gsm",0,0,"SparPreg UC600, 600 gsm",50,0,4.69,Not Specified,Prepreg,,LC23W,,-642.0,,,,,1.0,,,
Carbon prepreg,(90/0)2S,55.9,Epoxy,SparPreg,"SparPreg UC600, 600 gsm",0,0,"SparPreg UC600, 600 gsm",50,0,4.57,Not Specified,Prepreg,,LC24W,,-650.0,,,,,1.0,,,
Carbon prepreg,(90/0)2S,55.5,Epoxy,SparPreg,"SparPreg UC600, 600 gsm",0,0,"SparPreg UC600, 600 gsm",50,0,4.62,Not Specified,Prepreg,,LC25W,,-534.0,,4.0,,,875570.0,,,
Carbon/glass hybrid prepregs,(±45/(0)2/±45),55.9,Epoxy,SparPreg,"SparPreg UC600, 600 gsm",Sprint XE600 @ ±45º,50,0,0,0,2.06,Not Specified,Prepreg,,E1,1174.0,,,,77.9,1.38,1.0,,,
Carbon/glass hybrid prepregs,(±45/(0)2/±45),55.9,Epoxy,SparPreg,"SparPreg UC600, 600 gsm",Sprint XE600 @ ±45º,50,0,0,0,2.06,Not Specified,Prepreg,,E2,1092.0,,,,75.2,1.38,1.0,,,
Carbon/glass hybrid prepregs,(±45/(0)2/±45),55.9,Epoxy,SparPreg,"SparPreg UC600, 600 gsm",Sprint XE600 @ ±45º,50,0,0,0,2.06,Not Specified,Prepreg,,E3,1131.0,,,,78.6,1.34,1.0,,,
Carbon/glass hybrid prepregs,(±45/(0)2/±45),55.4,Epoxy,SparPreg,"SparPreg UC600, 600 gsm",Sprint XE600 @ ±45º,50,0,0,0,2.08,Not Specified,Prepreg,,E4,1240.0,,,,75.8,1.5,1.0,,,
Carbon/glass hybrid prepregs,(±45/(0)2/±45),55.9,Epoxy,SparPreg,"SparPreg UC600, 600 gsm",Sprint XE600 @ ±45º,50,0,0,0,2.06,Not Specified,Prepreg,,E5,1087.0,,,,71.0,1.42,1.0,,,
Carbon/glass hybrid prepregs,(±45/(0)2/±45),55.9,Epoxy,SparPreg,"SparPreg UC600, 600 gsm",Sprint XE600 @ ±45º,50,0,0,0,2.06,Not Specified,Prepreg,,E6,1034.0,103.0,0.1,1.0,81.0,1.24,17589.0,,,
Carbon/glass hybrid prepregs,(±45/(0)2/±45),57.3,Epoxy,SparPreg,"SparPreg UC600, 600 gsm",Sprint XE600 @ ±45º,50,0,0,0,2.01,Not Specified,Prepreg,,E7,1000.0,100.0,0.1,1.0,74.5,1.32,6622.0,,,
Carbon/glass hybrid prepregs,(±45/(0)2/±45),55.9,Epoxy,SparPreg,"SparPreg UC600, 600 gsm",Sprint XE600 @ ±45º,50,0,0,0,2.06,Not Specified,Prepreg,,E10,1000.0,100.0,0.1,1.3,79.9,1.22,167138.0,,,
Carbon/glass hybrid prepregs,(±45/(0)2/±45),55.9,Epoxy,SparPreg,"SparPreg UC600, 600 gsm",Sprint XE600 @ ±45º,50,0,0,0,2.06,Not Specified,Prepreg,,E11,1000.0,100.0,0.1,1.3,75.2,1.27,88162.0,,,
Carbon/glass hybrid prepregs,(±45/(0)2/±45),57.3,Epoxy,SparPreg,"SparPreg UC600, 600 gsm",Sprint XE600 @ ±45º,50,0,0,0,2.01,Not Specified,Prepreg,,E12,1000.0,100.0,0.1,1.3,84.8,1.18,36064.0,,,
Carbon/glass hybrid prepregs,(±45/(0)2/±45),55.9,Epoxy,SparPreg,"SparPreg UC600, 600 gsm",Sprint XE600 @ ±45º,50,0,0,0,2.06,Not Specified,Prepreg,,E13,965.0,96.5,0.1,1.5,88.2,1.09,841538.0,,,
Carbon/glass hybrid prepregs,(±45/(0)2/±45),56.7,Epoxy,SparPreg,"SparPreg UC600, 600 gsm",Sprint XE600 @ ±45º,50,0,0,0,2.03,Not Specified,Prepreg,,E14,1000.0,100.0,0.1,1.3,86.2,1.14,376294.0,,,
Carbon/glass hybrid prepregs,(±45/(0)2/±45),57.3,Epoxy,SparPreg,"SparPreg UC600, 600 gsm",Sprint XE600 @ ±45º,50,0,0,0,2.01,Not Specified,Prepreg,,E15,965.0,96.5,0.1,1.5,81.0,1.18,280056.0,,,
Carbon/glass hybrid prepregs,(±45/(0)2/±45),54.6,Epoxy,SparPreg,"SparPreg UC600, 600 gsm",Sprint XE600 @ ±45º,50,0,0,0,2.11,Not Specified,Prepreg,,E16,965.0,96.5,0.1,1.5,82.1,1.17,127413.0,,,
Carbon/glass hybrid prepregs,(±45/(0)2/±45),56.7,Epoxy,SparPreg,"SparPreg UC600, 600 gsm",Sprint XE600 @ ±45º,50,0,0,0,2.03,Not Specified,Prepreg,,E17,1069.0,107.0,0.1,0.5,82.5,1.29,171.0,,,
Carbon/glass hybrid prepregs,(±45/(0)2/±45),57.3,Epoxy,SparPreg,"SparPreg UC600, 600 gsm",Sprint XE600 @ ±45º,50,0,0,0,2.01,Not Specified,Prepreg,,E18,1051.0,105.0,0.1,0.5,83.6,1.24,10686.0,,,
Carbon/glass hybrid prepregs,(±45/(0)2/±45),56.4,Epoxy,SparPreg,"SparPreg UC600, 600 gsm",Sprint XE600 @ ±45º,50,0,0,0,2.04,Not Specified,Prepreg,,E19,1051.0,105.0,0.1,0.5,78.7,1.3,4248.0,,,
Carbon/glass hybrid prepregs,(±45/(0)2/±45),55.9,Epoxy,SparPreg,"SparPreg UC600, 600 gsm",Sprint XE600 @ ±45º,50,0,0,0,2.06,Not Specified,Prepreg,,E20,948.0,94.8,0.1,3.0,81.5,1.07,1794745.0,,,
Carbon/glass hybrid prepregs,(±45/(0)2/±45),57.0,Epoxy,SparPreg,"SparPreg UC600, 600 gsm",Sprint XE600 @ ±45º,50,0,0,0,2.02,Not Specified,Prepreg,,E21,1051.0,105.0,0.1,1.0,82.5,1.27,384.0,,,
Carbon/glass hybrid prepregs,(±45/(0)2/±45),57.3,Epoxy,SparPreg,"SparPreg UC600, 600 gsm",Sprint XE600 @ ±45º,50,0,0,0,2.01,Not Specified,Prepreg,,E22,1051.0,105.0,0.1,0.5,83.8,1.26,64150.0,,,
Carbon/glass hybrid prepregs,(±45/(0)2/±45),57.3,Epoxy,SparPreg,"SparPreg UC600, 600 gsm",Sprint XE600 @ ±45º,50,0,0,0,2.01,Not Specified,Prepreg,,E23,1051.0,105.0,0.1,0.5,77.4,1.32,22624.0,,,
Carbon/glass hybrid prepregs,(±45/(0)2/±45),57.0,Epoxy,SparPreg,"SparPreg UC600, 600 gsm",Sprint XE600 @ ±45º,50,0,0,0,2.02,Not Specified,Prepreg,,E201W,1292.0,,,,78.0,1.61,1.0,,,
Carbon/glass hybrid prepregs,(±45/(0)2/±45),56.7,Epoxy,SparPreg,"SparPreg UC600, 600 gsm",Sprint XE600 @ ±45º,50,0,0,0,2.03,Not Specified,Prepreg,,E202W,1254.0,,,,80.0,1.47,1.0,,,
Carbon/glass hybrid prepregs,(±45/(0)2/±45),51.9,Epoxy,SparPreg,"SparPreg UC600, 600 gsm",Sprint XE600 @ ±45º,50,0,0,0,2.22,Not Specified,Prepreg,,E203W,1166.0,,,,76.6,1.45,1.0,,,
Carbon/glass hybrid prepregs,(±45/(0)2/±45),54.1,Epoxy,SparPreg,"SparPreg UC600, 600 gsm",Sprint XE600 @ ±45º,50,0,0,0,2.13,Not Specified,Prepreg,,E204W,1273.0,,,,76.7,1.5,1.0,,,
Carbon/glass hybrid prepregs,(±45/(0)2/±45),55.9,Epoxy,SparPreg,"SparPreg UC600, 600 gsm",Sprint XE600 @ ±45º,50,0,0,0,2.06,Not Specified,Prepreg,,E205W,965.0,96.5,0.1,1.5,83.8,1.14,164465.0,,,
Carbon/glass hybrid prepregs,(±45/(0)2/±45),56.4,Epoxy,SparPreg,"SparPreg UC600, 600 gsm",Sprint XE600 @ ±45º,50,0,0,0,2.04,Not Specified,Prepreg,,E206W,965.0,96.5,0.1,1.5,81.8,1.11,630711.0,,,
Carbon/glass hybrid prepregs,(±45/(0)2/±45),54.6,Epoxy,SparPreg,"SparPreg UC600, 600 gsm",Sprint XE600 @ ±45º,50,0,0,0,2.11,Not Specified,Prepreg,,E207W,965.0,96.5,0.1,1.5,82.3,1.16,57801.0,,,
Carbon/glass hybrid prepregs,(±45/(0)2/±45),56.7,Epoxy,SparPreg,"SparPreg UC600, 600 gsm",Sprint XE600 @ ±45º,50,0,0,0,2.03,Not Specified,Prepreg,,E208W,965.0,96.5,0.1,1.5,86.5,1.1,192999.0,,,
Carbon/glass hybrid prepregs,(±45/(0)2/±45),56.7,Epoxy,SparPreg,"SparPreg UC600, 600 gsm",Sprint XE600 @ ±45º,50,0,0,0,2.03,Not Specified,Prepreg,,E209W,1000.0,100.0,0.1,1.5,78.9,1.27,13188.0,,,
Carbon/glass hybrid prepregs,(±45/(0)2/±45),56.4,Epoxy,SparPreg,"SparPreg UC600, 600 gsm",Sprint XE600 @ ±45º,50,0,0,0,2.04,Not Specified,Prepreg,,E210W,1000.0,100.0,0.1,1.0,81.6,1.21,35026.0,,,
Carbon/glass hybrid prepregs,(±45/(0)2/±45),57.0,Epoxy,SparPreg,"SparPreg UC600, 600 gsm",Sprint XE600 @ ±45º,50,0,0,0,2.02,Not Specified,Prepreg,,E211W,1000.0,100.0,0.1,1.0,84.1,1.18,188064.0,,,
Carbon/glass hybrid prepregs,(±45/(0)2/±45),57.0,Epoxy,SparPreg,"SparPreg UC600, 600 gsm",Sprint XE600 @ ±45º,50,0,0,0,2.02,Not Specified,Prepreg,,E212W,1000.0,100.0,0.1,1.0,80.0,1.25,9786.0,,,
Carbon/glass hybrid prepregs,(±45/(0)2/±45),56.7,Epoxy,SparPreg,"SparPreg UC600, 600 gsm",Sprint XE600 @ ±45º,50,0,0,0,2.03,Not Specified,Prepreg,,E213W,1051.0,105.0,0.1,0.5,82.2,1.28,8679.0,,,
Carbon/glass hybrid prepregs,(±45/(0)2/±45),56.7,Epoxy,SparPreg,"SparPreg UC600, 600 gsm",Sprint XE600 @ ±45º,50,0,0,0,2.03,Not Specified,Prepreg,,E214W,1051.0,105.0,0.1,0.5,86.9,1.22,22706.0,,,
Carbon/glass hybrid prepregs,(±45/(0)2/±45),56.7,Epoxy,SparPreg,"SparPreg UC600, 600 gsm",Sprint XE600 @ ±45º,50,0,0,0,2.03,Not Specified,Prepreg,,E215W,1051.0,105.0,0.1,0.5,80.3,1.31,2364.0,,,
Carbon/glass hybrid prepregs,(±45/(0)2/±45),56.4,Epoxy,SparPreg,"SparPreg UC600, 600 gsm",Sprint XE600 @ ±45º,50,0,0,0,2.04,Not Specified,Prepreg,,E216W,1051.0,105.0,0.1,0.5,84.8,1.24,2191.0,,,
Adhesive shear lap,Adhesive,,Adhesive,Hexion Epikote MGS BPR 135G3 (L135/G3) with MGS 137G curing agent adhesive,,0,0,0,0,0,4.22,10h 80C,,,135G3-100,45.6,,,,,,1.0,,,
Adhesive shear lap,Adhesive,,Adhesive,Hexion Epikote MGS BPR 135G3 (L135/G3) with MGS 137G curing agent adhesive,,0,0,0,0,0,4.24,10h 80C,,,135G3-101,48.2,,,,,,1.0,,,
Adhesive shear lap,Adhesive,,Adhesive,Hexion Epikote MGS BPR 135G3 (L135/G3) with MGS 137G curing agent adhesive,,0,0,0,0,0,4.21,10h 80C,,,135G3-102,43.9,,,,,,1.0,,,
Adhesive shear lap,Adhesive,,Adhesive,Hexion Epikote MGS BPR 135G3 (L135/G3) with MGS 137G curing agent adhesive,,0,0,0,0,0,4.0,10h 80C,,,135G3-103,55.8,,,,,,1.0,,,
Adhesive shear lap,Adhesive,,Adhesive,Hexion Epikote MGS BPR 135G3 (L135/G3) with MGS 137G curing agent adhesive,,0,0,0,0,0,4.15,10h 80C,,,135G3-104,50.1,,,,,,1.0,,,
Adhesive shear lap,Adhesive,,Adhesive,Hexion Epikote MGS BPR 135G3 (L135/G3) with MGS 137G curing agent adhesive,,0,0,0,0,0,4.18,10h 80C,,,135G3-105,62.4,,,,,,1.0,,,
Adhesive shear lap,Adhesive,,Adhesive,Hexion Epikote MGS BPR 135G3 (L135/G3) with MGS 137G curing agent adhesive,,0,0,0,0,0,4.5,10h 80C,,,135G3-204,41.4,4.1,0.1,1.0,,,6520.0,,,
Adhesive shear lap,Adhesive,,Adhesive,Hexion Epikote MGS BPR 135G3 (L135/G3) with MGS 137G curing agent adhesive,,0,0,0,0,0,3.51,10h 80C,,,135G3-208,41.4,4.1,0.1,1.0,,,4401.0,,,
Adhesive shear lap,Adhesive,,Adhesive,Hexion Epikote MGS BPR 135G3 (L135/G3) with MGS 137G curing agent adhesive,,0,0,0,0,0,3.68,10h 80C,,,135G3-210,41.4,4.1,0.1,1.0,,,4426.0,,,
Adhesive shear lap,Adhesive,,Adhesive,Hexion Epikote MGS BPR 135G3 (L135/G3) with MGS 137G curing agent adhesive,,0,0,0,0,0,4.36,10h 80C,,,135G3-213,41.4,4.1,0.1,1.0,,,417.0,,,
Adhesive shear lap,Adhesive,,Adhesive,Hexion Epikote MGS BPR 135G3 (L135/G3) with MGS 137G curing agent adhesive,,0,0,0,0,0,4.56,10h 80C,,,135G3-207,41.4,4.1,0.1,1.0,,,8887.0,,,
Adhesive shear lap,Adhesive,,Adhesive,Hexion Epikote MGS BPR 135G3 (L135/G3) with MGS 137G curing agent adhesive,,0,0,0,0,0,4.47,10h 80C,,,135G3-217,34.5,3.5,0.1,2.0,,,180857.0,,,
Adhesive shear lap,Adhesive,,Adhesive,Hexion Epikote MGS BPR 135G3 (L135/G3) with MGS 137G curing agent adhesive,,0,0,0,0,0,4.25,10h 80C,,,135G3-216,34.5,3.5,0.1,2.0,,,32918.0,,,
Adhesive shear lap,Adhesive,,Adhesive,Hexion Epikote MGS BPR 135G3 (L135/G3) with MGS 137G curing agent adhesive,,0,0,0,0,0,4.17,10h 80C,,,135G3-218,34.5,3.5,0.1,2.0,,,421714.0,,,
Adhesive shear lap,Adhesive,,Adhesive,Hexion Epikote MGS BPR 135G3 (L135/G3) with MGS 137G curing agent adhesive,,0,0,0,0,0,3.27,10h 80C,,,135G3-211,41.4,4.1,0.1,1.0,,,11779.0,,,
Adhesive shear lap,Adhesive,,Adhesive,Hexion Epikote MGS BPR 135G3 (L135/G3) with MGS 137G curing agent adhesive,,0,0,0,0,0,4.6,10h 80C,,,135G3-201,31.0,3.1,0.1,3.0,,,285619.0,,,
Adhesive shear lap,Adhesive,,Adhesive,Hexion Epikote MGS BPR 135G3 (L135/G3) with MGS 137G curing agent adhesive,,0,0,0,0,0,4.46,10h 80C,,,135G3-200,31.0,3.1,0.1,3.0,,,1250000.0,,,
Adhesive shear lap,Adhesive,,Adhesive,Hexion Epikote MGS BPR 135G3 (L135/G3) with MGS 137G curing agent adhesive,,0,0,0,0,0,3.99,10h 80C,,,135G3-203,31.0,3.1,0.1,3.0,,,3550000.0,,,
Adhesive shear lap,Adhesive,,Adhesive,Hexion Epikote MGS BPR 135G3 (L135/G3) with MGS 137G curing agent adhesive,,0,0,0,0,0,4.14,10h 80C,,,135G3-215,41.4,4.1,0.1,1.0,,,9776.0,,,
Adhesive shear lap,Adhesive,,Adhesive,Hexion Epikote MGS BPR 135G3 (L135/G3) with MGS 137G curing agent adhesive,,0,0,0,0,0,4.45,10h 80C,,,135G3-219,34.5,3.5,0.1,2.0,,,44153.0,,,
Adhesive shear lap,Adhesive,,Adhesive,Hexion Epikote MGS BPR 135G3 (L135/G3) with MGS 137G curing agent adhesive,,0,0,0,0,0,3.71,10h 80C,,,136G3-220,34.5,3.5,0.1,2.0,,,4968.0,,,
Adhesive shear lap,Adhesive,,Adhesive,Hexion Epikote MGS BPR 135G3 (L135/G3) with MGS 137G curing agent adhesive,,0,0,0,0,0,4.65,10h 80C,,,135G3-221,34.5,3.5,0.1,2.0,,,51713.0,,,
Adhesive shear lap,Adhesive,,Adhesive,Hexion Epikote MGS BPR 135G3 (L135/G3) with MGS 137G curing agent adhesive,,0,0,0,0,0,4.27,10h 80C,,,135G3-212,31.0,3.1,0.1,2.0,,,906709.0,,,
Adhesive shear lap,Adhesive,,Adhesive,Hexion Epikote MGS BPR 135G3 (L135/G3) with MGS 137G curing agent adhesive,,0,0,0,0,0,3.87,10h 80C,,,135G3W-1515,45.1,,,,,,1.0,,,
Adhesive shear lap,Adhesive,,Adhesive,Hexion Epikote MGS BPR 135G3 (L135/G3) with MGS 137G curing agent adhesive,,0,0,0,0,0,4.54,10h 80C,,,135G3W-1516,52.7,,,,,,1.0,,,
Adhesive shear lap,Adhesive,,Adhesive,Hexion Epikote MGS BPR 135G3 (L135/G3) with MGS 137G curing agent adhesive,,0,0,0,0,0,3.89,10h 80C,,,135G3W-1517,47.2,,,,,,1.0,,,
Adhesive shear lap,Adhesive,,Adhesive,Hexion Epikote MGS BPR 135G3 (L135/G3) with MGS 137G curing agent adhesive,,0,0,0,0,0,3.91,10h 80C,,,135G3W-1501,27.6,,0.1,2.0,,,63309.0,,,
Adhesive shear lap,Adhesive,,Adhesive,Hexion Epikote MGS BPR 135G3 (L135/G3) with MGS 137G curing agent adhesive,,0,0,0,0,0,3.93,10h 80C,,,135G3W-1507,27.6,,0.1,2.0,,,16915.0,,,
Adhesive shear lap,Adhesive,,Adhesive,Hexion Epikote MGS BPR 135G3 (L135/G3) with MGS 137G curing agent adhesive,,0,0,0,0,0,3.92,10h 80C,,,135G3W-1508,27.6,,0.1,2.0,,,2721.0,,,
Adhesive shear lap,Adhesive,,Adhesive,Hexion Epikote MGS BPR 135G3 (L135/G3) with MGS 137G curing agent adhesive,,0,0,0,0,0,3.92,10h 80C,,,135G3W-1510,31.0,,0.1,2.0,,,43230.0,,,
Adhesive shear lap,Adhesive,,Adhesive,Hexion Epikote MGS BPR 135G3 (L135/G3) with MGS 137G curing agent adhesive,,0,0,0,0,0,3.85,10h 80C,,,135G3W-1512,31.0,,0.1,2.0,,,8980.0,,,
Adhesive shear lap,Adhesive,,Adhesive,Hexion Epikote MGS BPR 135G3 (L135/G3) with MGS 137G curing agent adhesive,,0,0,0,0,0,4.98,10h 80C,,,135G3W-1514,27.6,,0.1,2.0,,,9024.0,,,
Adhesive shear lap,Adhesive,,Adhesive,Hexion Epikote MGS BPR 135G3 (L135/G3) with MGS 137G curing agent adhesive,,0,0,0,0,0,3.97,10h 80C,,,135G3W-1520,20.7,,0.1,2.0,,,4000000.0,,,
Adhesive shear lap,Adhesive,,Adhesive,Hexion Epikote MGS BPR 135G3 (L135/G3) with MGS 137G curing agent adhesive,,0,0,0,0,0,3.66,10h 80C,,,135G3W-1523,27.6,,0.1,2.0,,,29726.0,,,
Adhesive shear lap,Adhesive,,Adhesive,Hexion Epikote MGS BPR 135G3 (L135/G3) with MGS 137G curing agent adhesive,,0,0,0,0,0,3.76,10h 80C,,,135G3W-1525,27.6,,0.1,2.0,,,87282.0,,,
Adhesive shear lap,Adhesive,,Adhesive,Hexion Epikote MGS BPR 135G3 (L135/G3) with MGS 137G curing agent adhesive,,0,0,0,0,0,4.01,10h 80C,,,135G3W-1526,27.6,,0.1,2.0,,,175344.0,,,
Adhesive shear lap,Adhesive,,Adhesive,Hexion Epikote MGS BPR 135G3 / BPH 137G,,0,0,0,0,0,3.0,10h 80C,,,340,-37.9,,,,,,1.0,,,
Adhesive shear lap,Adhesive,,Adhesive,Hexion Epikote MGS BPR 135G3 / BPH 137G,,0,0,0,0,0,3.0,10h 80C,,,341,-34.8,,,,,,1.0,,,
Adhesive shear lap,Adhesive,,Adhesive,Hexion Epikote MGS BPR 135G3 / BPH 137G,,0,0,0,0,0,3.0,10h 80C,,,342,-37.8,,,,,,1.0,,,
Adhesive shear lap,Adhesive,,Adhesive,Hexion Epikote MGS BPR 135G3 / BPH 137G,,0,0,0,0,0,3.0,10h 80C,,,301,20.3,,,,,,1.0,,,
Adhesive shear lap,Adhesive,,Adhesive,Hexion Epikote MGS BPR 135G3 / BPH 137G,,0,0,0,0,0,3.0,10h 80C,,,302,22.8,,,,,,1.0,,,
Adhesive shear lap,Adhesive,,Adhesive,Hexion Epikote MGS BPR 135G3 / BPH 137G,,0,0,0,0,0,3.0,10h 80C,,,303,24.0,,,,,,1.0,,,
Adhesive shear lap,Adhesive,,Adhesive,Hexion Epikote MGS BPR 135G3 / BPH 137G,,0,0,0,0,0,3.0,10h 80C,,,304,22.4,,,,,,1.0,,,
Adhesive shear lap,Adhesive,,Adhesive,Hexion Epikote MGS BPR 135G3 / BPH 137G,,0,0,0,0,0,3.0,10h 80C,,,305,21.5,,,,,,1.0,,,
Adhesive shear lap,Adhesive,,Adhesive,Hexion Epikote MGS BPR 135G3 / BPH 137G,,0,0,0,0,0,3.0,10h 80C,,,306,21.1,,,,,,1.0,,,
Adhesive shear lap,Adhesive,,Adhesive,Hexion Epikote MGS BPR 135G3 / BPH 137G,,0,0,0,0,0,3.0,10h 80C,,,316,14.5,,,,,,1.0,,,
Adhesive shear lap,Adhesive,,Adhesive,Hexion Epikote MGS BPR 135G3 / BPH 137G,,0,0,0,0,0,3.0,10h 80C,,,317,15.1,,,,,,1.0,,,
Adhesive shear lap,Adhesive,,Adhesive,Hexion Epikote MGS BPR 135G3 / BPH 137G,,0,0,0,0,0,3.0,10h 80C,,,318,16.1,,,,,,1.0,,,
Adhesive shear lap,Adhesive,,Adhesive,Hexion Epikote MGS BPR 135G3 / BPH 137G,,0,0,0,0,0,3.0,10h 80C,,,309,8.1,0.81,0.1,2.0,,,12924.0,,,
Adhesive shear lap,Adhesive,,Adhesive,Hexion Epikote MGS BPR 135G3 / BPH 137G,,0,0,0,0,0,3.0,10h 80C,,,311,8.1,0.81,0.1,2.0,,,18339.0,,,
Adhesive shear lap,Adhesive,,Adhesive,Hexion Epikote MGS BPR 135G3 / BPH 137G,,0,0,0,0,0,3.0,10h 80C,,,315,6.8,0.68,0.1,3.0,,,108094.0,,,
Adhesive shear lap,Adhesive,,Adhesive,Hexion Epikote MGS BPR 135G3 / BPH 137G,,0,0,0,0,0,3.0,10h 80C,,,313,6.87,0.69,0.1,3.0,,,80858.0,,,
Adhesive shear lap,Adhesive,,Adhesive,Hexion Epikote MGS BPR 135G3 / BPH 137G,,0,0,0,0,0,3.0,10h 80C,,,356,5.79,0.58,0.1,3.0,,,196872.0,,,
Adhesive shear lap,Adhesive,,Adhesive,Hexion Epikote MGS BPR 135G3 / BPH 137G,,0,0,0,0,0,3.0,10h 80C,,,357,5.14,0.51,0.1,4.0,,,478998.0,,,
Adhesive shear lap,Adhesive,,Adhesive,Hexion Epikote MGS BPR 135G3 / BPH 137G,,0,0,0,0,0,3.0,10h 80C,,,375,4.32,0.43,0.1,5.0,,,3421986.0,,,
Adhesive shear lap,Adhesive,,Adhesive,Hexion Epikote MGS BPR 135G3 / BPH 137G,,0,0,0,0,0,3.0,10h 80C,,,360,7.98,0.8,0.1,1.0,,,5642.0,,,
Adhesive shear lap,Adhesive,,Adhesive,Hexion Epikote MGS BPR 135G3 / BPH 137G,,0,0,0,0,0,3.0,10h 80C,,,310,8.46,-8.46,-1.0,1.0,,,1319.0,,,
Adhesive shear lap,Adhesive,,Adhesive,Hexion Epikote MGS BPR 135G3 / BPH 137G,,0,0,0,0,0,3.0,10h 80C,,,312,7.94,-7.94,-1.0,1.0,,,3006.0,,,
Adhesive shear lap,Adhesive,,Adhesive,Hexion Epikote MGS BPR 135G3 / BPH 137G,,0,0,0,0,0,3.0,10h 80C,,,314,6.13,-6.13,-1.0,2.0,,,22258.0,,,
Adhesive shear lap,Adhesive,,Adhesive,Hexion Epikote MGS BPR 135G3 / BPH 137G,,0,0,0,0,0,3.0,10h 80C,,,307,4.99,-4.99,-1.0,2.0,,,46369.0,,,
Adhesive shear lap,Adhesive,,Adhesive,Hexion Epikote MGS BPR 135G3 / BPH 137G,,0,0,0,0,0,3.0,10h 80C,,,308,4.8,-4.8,-1.0,2.0,,,128076.0,,,
Adhesive shear lap,Adhesive,,Adhesive,Hexion Epikote MGS BPR 135G3 / BPH 137G,,0,0,0,0,0,3.0,10h 80C,,,361,4.86,-4.86,-1.0,2.0,,,72167.0,,,
Adhesive shear lap,Adhesive,,Adhesive,Hexion Epikote MGS BPR 135G3 / BPH 137G,,0,0,0,0,0,3.0,10h 80C,,,359,8.07,-8.07,-1.0,1.0,,,1373.0,,,
Adhesive shear lap,Adhesive,,Adhesive,Hexion Epikote MGS BPR 135G3 / BPH 137G,,0,0,0,0,0,3.0,10h 80C,,,362,6.27,-6.27,-1.0,1.0,,,14040.0,,,
Adhesive shear lap,Adhesive,,Adhesive,Hexion Epikote MGS BPR 135G3 / BPH 137G,,0,0,0,0,0,3.0,10h 80C,,,363,3.42,-3.42,-1.0,4.0,,,1177627.0,,,
Adhesive shear lap,Adhesive,,Adhesive,Hexion Epikote MGS BPR 135G3 / BPH 137G,,0,0,0,0,0,3.0,10h 80C,,,400,20.4,-20.4,10.0,4.0,,,185030.0,,,
Adhesive shear lap,Adhesive,,Adhesive,Hexion Epikote MGS BPR 135G3 / BPH 137G,,0,0,0,0,0,3.0,10h 80C,,,401,20.8,-20.8,10.0,4.0,,,102065.0,,,
Adhesive shear lap,Adhesive,,Adhesive,Hexion Epikote MGS BPR 135G3 / BPH 137G,,0,0,0,0,0,3.0,10h 80C,,,343,-27.6,-2.8,10.0,1.0,,,2995.0,,,
Adhesive shear lap,Adhesive,,Adhesive,Hexion Epikote MGS BPR 135G3 / BPH 137G,,0,0,0,0,0,3.0,10h 80C,,,353,-1.3,-13.4,10.0,2.0,,,175000.0,,,
Adhesive shear lap,Adhesive,,Adhesive,Hexion Epikote MGS BPR 135G3 / BPH 137G,,0,0,0,0,0,3.0,10h 80C,,,344,-2.8,-27.9,10.0,1.0,,,5032.0,,,
Adhesive shear lap,Adhesive,,Adhesive,Hexion Epikote MGS BPR 135G3 / BPH 137G,,0,0,0,0,0,3.0,10h 80C,,,358,-1.7,-16.7,10.0,2.0,,,1500000.0,,,
Adhesive shear lap,Adhesive,,Adhesive,Hexion Epikote MGS BPR 135G3 / BPH 137G,,0,0,0,0,0,3.0,10h 80C,,,1520W,11.6,,,,,,1.0,,,
Adhesive shear lap,Adhesive,,Adhesive,Hexion Epikote MGS BPR 135G3 / BPH 137G,,0,0,0,0,0,3.0,10h 80C,,,1500W,13.1,,,,,,1.0,,,
Adhesive shear lap,Adhesive,,Adhesive,Hexion Epikote MGS BPR 135G3 / BPH 137G,,0,0,0,0,0,3.0,10h 80C,,,1016W,10.5,,,,,,1.0,,,
Adhesive shear lap,Adhesive,,Adhesive,Hexion Epikote MGS BPR 135G3 / BPH 137G,,0,0,0,0,0,3.0,10h 80C,,,1014W,,-20.7,,,,,1.0,,,
Adhesive shear lap,Adhesive,,Adhesive,Hexion Epikote MGS BPR 135G3 / BPH 137G,,0,0,0,0,0,3.0,10h 80C,,,1020W,,-20.5,,,,,1.0,,,
Adhesive shear lap,Adhesive,,Adhesive,Hexion Epikote MGS BPR 135G3 / BPH 137G,,0,0,0,0,0,3.0,10h 80C,,,1010W,,-20.5,,,,,1.0,,,
Adhesive shear lap,Adhesive,,Adhesive,Hexion Epikote MGS BPR 135G3 / BPH 137G,,0,0,0,0,0,3.0,10h 80C,,,1506W,5.09,0.51,0.1,4.0,,,170610.0,,,
Adhesive shear lap,Adhesive,,Adhesive,Hexion Epikote MGS BPR 135G3 / BPH 137G,,0,0,0,0,0,3.0,10h 80C,,,1504W,5.39,0.54,0.1,4.0,,,153761.0,,,
Adhesive shear lap,Adhesive,,Adhesive,Hexion Epikote MGS BPR 135G3 / BPH 137G,,0,0,0,0,0,3.0,10h 80C,,,1012W,4.84,0.48,0.1,4.0,,,103032.0,,,
Adhesive shear lap,Adhesive,,Adhesive,Hexion Epikote MGS BPR 135G3 / BPH 137G,,0,0,0,0,0,3.0,10h 80C,,,1522W,8.17,0.82,0.1,1.0,,,967.0,,,
Adhesive shear lap,Adhesive,,Adhesive,Hexion Epikote MGS BPR 135G3 / BPH 137G,,0,0,0,0,0,3.0,10h 80C,,,1002W,8.18,0.82,0.1,1.0,,,170.0,,,
Adhesive shear lap,Adhesive,,Adhesive,Hexion Epikote MGS BPR 135G3 / BPH 137G,,0,0,0,0,0,3.0,10h 80C,,,1510W,8.45,0.85,0.1,1.0,,,1815.0,,,
Adhesive shear lap,Adhesive,,Adhesive,Hexion Epikote MGS BPR 135G3 / BPH 137G,,0,0,0,0,0,3.0,10h 80C,,,1518W,8.44,0.84,0.1,1.0,,,2053.0,,,
Adhesive shear lap,Adhesive,,Adhesive,Hexion Epikote MGS BPR 135G3 / BPH 137G,,0,0,0,0,0,3.0,10h 80C,,,1526W,6.22,0.62,0.1,2.0,,,20681.0,,,
Adhesive shear lap,Adhesive,,Adhesive,Hexion Epikote MGS BPR 135G3 / BPH 137G,,0,0,0,0,0,3.0,10h 80C,,,1022W,6.07,0.61,0.1,2.0,,,12814.0,,,
Adhesive shear lap,Adhesive,,Adhesive,Hexion Epikote MGS BPR 135G3 / BPH 137G,,0,0,0,0,0,3.0,10h 80C,,,1512W,6.12,0.61,0.1,2.0,,,24939.0,,,
Adhesive shear lap,Adhesive,,Adhesive,Hexion Epikote MGS BPR 135G3 / BPH 137G,,0,0,0,0,0,3.0,10h 80C,,,1004W,4.16,0.42,0.1,5.0,,,492899.0,,,
Adhesive shear lap,Adhesive,,Adhesive,Hexion Epikote MGS BPR 135G3 / BPH 137G,,0,0,0,0,0,3.0,10h 80C,,,1600W,4.22,0.42,0.1,5.0,,,767523.0,,,
Adhesive shear lap,Adhesive,,Adhesive,Hexion Epikote MGS BPR 135G3 / BPH 137G,,0,0,0,0,0,3.0,10h 80C,,,1524W,3.55,-3.55,-1.0,3.0,,,231315.0,,,
Adhesive shear lap,Adhesive,,Adhesive,Hexion Epikote MGS BPR 135G3 / BPH 137G,,0,0,0,0,0,3.0,10h 80C,,,1018W,3.44,-3.44,-1.0,3.0,,,139301.0,,,
Adhesive shear lap,Adhesive,,Adhesive,Hexion Epikote MGS BPR 135G3 / BPH 137G,,0,0,0,0,0,3.0,10h 80C,,,1502W,3.52,-3.52,-1.0,3.0,,,208986.0,,,
Adhesive shear lap,Adhesive,,Adhesive,Hexion Epikote MGS BPR 135G3 / BPH 137G,,0,0,0,0,0,3.0,10h 80C,,,1514W,6.36,-6.36,-1.0,1.5,,,4303.0,,,
Adhesive shear lap,Adhesive,,Adhesive,Hexion Epikote MGS BPR 135G3 / BPH 137G,,0,0,0,0,0,3.0,10h 80C,,,1508W,6.12,-6.12,-1.0,1.5,,,5595.0,,,
Adhesive shear lap,Adhesive,,Adhesive,Hexion Epikote MGS BPR 135G3 / BPH 137G,,0,0,0,0,0,3.0,10h 80C,,,1008W,6.23,-6.23,-1.0,1.5,,,2422.0,,,
Adhesive shear lap,Adhesive,,Adhesive,Hexion Epikote MGS BPR 135G3 / BPH 137G,,0,0,0,0,0,3.0,10h 80C,,,1006W,2.7,-2.7,-1.0,5.0,,,1315489.0,,,
Adhesive shear lap,Adhesive,,Adhesive,Hexion Epikote MGS BPR 135G3 / BPH 137G,,0,0,0,0,0,3.0,10h 80C,,,1516W,4.66,-4.66,-1.0,2.0,,,32479.0,,,
Adhesive shear lap,Adhesive,,Adhesive,Hexion Epikote MGS BPR 135G3 / BPH 137G,,0,0,0,0,0,3.0,10h 80C,,,1000W,4.49,-4.49,-1.0,2.0,,,41356.0,,,
"Earlier Materials - Environmental testing of different matrix materials in [0/±45/0]S, [90/±45/90]S, and [±45]3 laminates.",,,,,,,,,,,,,,,,,,,,,,,,,
MD-DD5P-UP2-Enviro,[0/±45/0]S,35.0,UP2,CoRezyn 63-AX-050,Knytex D155 (527 gsm),Knytex DB120 (393 gsm),28,0,0,0,3.16,"24h/20C, 2h/60C",RTM,5235,p-t-1,478.0,,,,23.7,,1.0,,R4,C13
MD-DD5P-UP2-Enviro,[0/±45/0]S,35.0,UP2,CoRezyn 63-AX-050,Knytex D155 (527 gsm),Knytex DB120 (393 gsm),28,0,0,0,3.16,"24h/20C, 2h/60C",RTM,5236,p-t-2,489.0,,,,23.4,,1.0,,R4,C13
MD-DD5P-UP2-Enviro,[0/±45/0]S,35.0,UP2,CoRezyn 63-AX-050,Knytex D155 (527 gsm),Knytex DB120 (393 gsm),28,0,0,0,3.16,"24h/20C, 2h/60C",RTM,5237,p-t-3,495.0,,,,22.9,,1.0,,R4,C13
MD-DD5P-UP2-Enviro,[0/±45/0]S,35.0,UP2,CoRezyn 63-AX-050,Knytex D155 (527 gsm),Knytex DB120 (393 gsm),28,0,0,0,3.16,"24h/20C, 2h/60C",RTM,5238,p-t-15,477.0,,,,21.9,,1.0,,R4,C13
MD-DD5P-UP2-Enviro,[0/±45/0]S,35.0,UP2,CoRezyn 63-AX-050,Knytex D155 (527 gsm),Knytex DB120 (393 gsm),28,0,0,0,3.16,"24h/20C, 2h/60C",RTM,5239,p-t-5,517.0,,,,22.7,,1.0,,R4,C13
MD-DD5P-UP2-Enviro,[0/±45/0]S,35.0,UP2,CoRezyn 63-AX-050,Knytex D155 (527 gsm),Knytex DB120 (393 gsm),28,0,0,0,3.16,"24h/20C, 2h/60C",RTM,5240,p-t-6,496.0,,,,23.5,,1.0,,R4,C13
MD-DD5P-UP2-Enviro,[0/±45/0]S,35.0,UP2,CoRezyn 63-AX-050,Knytex D155 (527 gsm),Knytex DB120 (393 gsm),28,0,0,0,3.16,"24h/20C, 2h/60C",RTM,5241,p-t-7,460.0,,,,22.0,,1.0,,R4,C13
MD-DD5P-UP2-Enviro,[0/±45/0]S,35.0,UP2,CoRezyn 63-AX-050,Knytex D155 (527 gsm),Knytex DB120 (393 gsm),28,0,0,0,3.16,"24h/20C, 2h/60C",RTM,5242,p-t-8,482.0,,,,23.5,,1.0,,R4,C13
MD-DD5P-UP2-Enviro,[0/±45/0]S,35.0,UP2,CoRezyn 63-AX-050,Knytex D155 (527 gsm),Knytex DB120 (393 gsm),28,0,0,0,3.16,"24h/20C, 2h/60C",RTM,5243,p-t-9,497.0,,,,23.9,,1.0,,R4,C13
MD-DD5P-UP2-Enviro,[0/±45/0]S,35.0,UP2,CoRezyn 63-AX-050,Knytex D155 (527 gsm),Knytex DB120 (393 gsm),28,0,0,0,3.16,"24h/20C, 2h/60C",RTM,5244,p-t-10,422.0,,,,19.9,,1.0,,R4,C13
MD-DD5P-UP2-Enviro,[0/±45/0]S,35.0,UP2,CoRezyn 63-AX-050,Knytex D155 (527 gsm),Knytex DB120 (393 gsm),28,0,0,0,3.16,"24h/20C, 2h/60C",RTM,5245,p-t-11,432.0,,,,22.2,,1.0,,R4,C13
MD-DD5P-UP2-Enviro,[0/±45/0]S,35.0,UP2,CoRezyn 63-AX-050,Knytex D155 (527 gsm),Knytex DB120 (393 gsm),28,0,0,0,3.16,"24h/20C, 2h/60C",RTM,5246,p-t-12,403.0,,,,20.5,,1.0,,R4,C13
MD-DD5P-UP2-Enviro,[0/±45/0]S,35.0,UP2,CoRezyn 63-AX-050,Knytex D155 (527 gsm),Knytex DB120 (393 gsm),28,0,0,0,3.16,"24h/20C, 2h/60C",RTM,5247,w-p-t-1,434.0,,,,20.3,,1.0,,R4,C13
MD-DD5P-UP2-Enviro,[0/±45/0]S,35.0,UP2,CoRezyn 63-AX-050,Knytex D155 (527 gsm),Knytex DB120 (393 gsm),28,0,0,0,3.16,"24h/20C, 2h/60C",RTM,5248,w-p-t-2,441.0,,,,21.2,,1.0,,R4,C13
MD-DD5P-UP2-Enviro,[0/±45/0]S,35.0,UP2,CoRezyn 63-AX-050,Knytex D155 (527 gsm),Knytex DB120 (393 gsm),28,0,0,0,3.16,"24h/20C, 2h/60C",RTM,5249,w-p-t-3,455.0,,,,23.0,,1.0,,R4,C13
MD-DD5P-UP2-Enviro,[0/±45/0]S,35.0,UP2,CoRezyn 63-AX-050,Knytex D155 (527 gsm),Knytex DB120 (393 gsm),28,0,0,0,3.16,"24h/20C, 2h/60C",RTM,5250,w-p-t-4,444.0,,,,20.6,,1.0,,R4,C13
MD-DD5P-UP2-Enviro,[0/±45/0]S,35.0,UP2,CoRezyn 63-AX-050,Knytex D155 (527 gsm),Knytex DB120 (393 gsm),28,0,0,0,3.16,"24h/20C, 2h/60C",RTM,5251,w-p-t-5,442.0,,,,22.7,,1.0,,R4,C13
MD-DD5P-UP2-Enviro,[0/±45/0]S,35.0,UP2,CoRezyn 63-AX-050,Knytex D155 (527 gsm),Knytex DB120 (393 gsm),28,0,0,0,3.16,"24h/20C, 2h/60C",RTM,5252,w-p-t-6,411.0,,,,20.2,,1.0,,R4,C13
MD-DD5P-UP2-Enviro,[0/±45/0]S,35.0,UP2,CoRezyn 63-AX-050,Knytex D155 (527 gsm),Knytex DB120 (393 gsm),28,0,0,0,3.16,"24h/20C, 2h/60C",RTM,5253,w-p-t-7,409.0,,,,22.2,,1.0,,R4,C13
MD-DD5P-UP2-Enviro,[0/±45/0]S,35.0,UP2,CoRezyn 63-AX-050,Knytex D155 (527 gsm),Knytex DB120 (393 gsm),28,0,0,0,3.16,"24h/20C, 2h/60C",RTM,5254,w-p-t-8,387.0,,,,22.5,,1.0,,R4,C13
MD-DD5P-UP2-Enviro,[0/±45/0]S,35.0,UP2,CoRezyn 63-AX-050,Knytex D155 (527 gsm),Knytex DB120 (393 gsm),28,0,0,0,3.16,"24h/20C, 2h/60C",RTM,5255,w-p-t-9,401.0,,,,20.8,,1.0,,R4,C13
MD-DD5P-UP2-Enviro,[0/±45/0]S,35.0,UP2,CoRezyn 63-AX-050,Knytex D155 (527 gsm),Knytex DB120 (393 gsm),28,0,0,0,3.16,"24h/20C, 2h/60C",RTM,5256,w-p-t-10,390.0,,,,21.4,,1.0,,R4,C13
MD-DD5P-UP2-Enviro,[0/±45/0]S,35.0,UP2,CoRezyn 63-AX-050,Knytex D155 (527 gsm),Knytex DB120 (393 gsm),28,0,0,0,3.16,"24h/20C, 2h/60C",RTM,5257,w-p-t-11,392.0,,,,21.3,,1.0,,R4,C13
MD-DD5P-UP2-Enviro,[0/±45/0]S,35.0,UP2,CoRezyn 63-AX-050,Knytex D155 (527 gsm),Knytex DB120 (393 gsm),28,0,0,0,3.16,"24h/20C, 2h/60C",RTM,5258,w-p-t-12,383.0,,,,21.1,,1.0,,R4,C13
MD-DD5P-UP2-Enviro,[0/±45/0]S,35.0,UP2,CoRezyn 63-AX-050,Knytex D155 (527 gsm),Knytex DB120 (393 gsm),28,0,0,0,3.16,"24h/20C, 2h/60C",RTM,5259,p-c-1,,-604.0,,,,,1.0,,R4,C13
MD-DD5P-UP2-Enviro,[0/±45/0]S,35.0,UP2,CoRezyn 63-AX-050,Knytex D155 (527 gsm),Knytex DB120 (393 gsm),28,0,0,0,3.16,"24h/20C, 2h/60C",RTM,5260,p-c-2,,-634.0,,,,,1.0,,R4,C13
MD-DD5P-UP2-Enviro,[0/±45/0]S,35.0,UP2,CoRezyn 63-AX-050,Knytex D155 (527 gsm),Knytex DB120 (393 gsm),28,0,0,0,3.16,"24h/20C, 2h/60C",RTM,5261,p-c-3,,-641.0,,,,,1.0,,R4,C13
MD-DD5P-UP2-Enviro,[0/±45/0]S,35.0,UP2,CoRezyn 63-AX-050,Knytex D155 (527 gsm),Knytex DB120 (393 gsm),28,0,0,0,3.16,"24h/20C, 2h/60C",RTM,5262,p-c-4,,-522.0,,,,,1.0,,R4,C13
MD-DD5P-UP2-Enviro,[0/±45/0]S,35.0,UP2,CoRezyn 63-AX-050,Knytex D155 (527 gsm),Knytex DB120 (393 gsm),28,0,0,0,3.16,"24h/20C, 2h/60C",RTM,5263,p-c-5,,-591.0,,,,,1.0,,R4,C13
MD-DD5P-UP2-Enviro,[0/±45/0]S,35.0,UP2,CoRezyn 63-AX-050,Knytex D155 (527 gsm),Knytex DB120 (393 gsm),28,0,0,0,3.16,"24h/20C, 2h/60C",RTM,5264,p-c-6,,-580.0,,,,,1.0,,R4,C13
MD-DD5P-UP2-Enviro,[0/±45/0]S,35.0,UP2,CoRezyn 63-AX-050,Knytex D155 (527 gsm),Knytex DB120 (393 gsm),28,0,0,0,3.16,"24h/20C, 2h/60C",RTM,5265,p-c-7,,-455.0,,,,,1.0,,R4,C13
MD-DD5P-UP2-Enviro,[0/±45/0]S,35.0,UP2,CoRezyn 63-AX-050,Knytex D155 (527 gsm),Knytex DB120 (393 gsm),28,0,0,0,3.16,"24h/20C, 2h/60C",RTM,5266,p-c-8,,-480.0,,,,,1.0,,R4,C13
MD-DD5P-UP2-Enviro,[0/±45/0]S,35.0,UP2,CoRezyn 63-AX-050,Knytex D155 (527 gsm),Knytex DB120 (393 gsm),28,0,0,0,3.16,"24h/20C, 2h/60C",RTM,5267,p-c-9,,-437.0,,,,,1.0,,R4,C13
MD-DD5P-UP2-Enviro,[0/±45/0]S,35.0,UP2,CoRezyn 63-AX-050,Knytex D155 (527 gsm),Knytex DB120 (393 gsm),28,0,0,0,3.16,"24h/20C, 2h/60C",RTM,5268,p-c-10,,-348.0,,,,,1.0,,R4,C13
MD-DD5P-UP2-Enviro,[0/±45/0]S,35.0,UP2,CoRezyn 63-AX-050,Knytex D155 (527 gsm),Knytex DB120 (393 gsm),28,0,0,0,3.16,"24h/20C, 2h/60C",RTM,5269,p-c-11,,-388.0,,,,,1.0,,R4,C13
MD-DD5P-UP2-Enviro,[0/±45/0]S,35.0,UP2,CoRezyn 63-AX-050,Knytex D155 (527 gsm),Knytex DB120 (393 gsm),28,0,0,0,3.16,"24h/20C, 2h/60C",RTM,5270,p-c-12,,-405.0,,,,,1.0,,R4,C13
MD-DD5P-UP2-Enviro,[0/±45/0]S,35.0,UP2,CoRezyn 63-AX-050,Knytex D155 (527 gsm),Knytex DB120 (393 gsm),28,0,0,0,3.16,"24h/20C, 2h/60C",RTM,5271,w-p-c-1,,-327.0,,,,,1.0,,R4,C13
MD-DD5P-UP2-Enviro,[0/±45/0]S,35.0,UP2,CoRezyn 63-AX-050,Knytex D155 (527 gsm),Knytex DB120 (393 gsm),28,0,0,0,3.16,"24h/20C, 2h/60C",RTM,5272,w-p-c-2,,-341.0,,,,,1.0,,R4,C13
MD-DD5P-UP2-Enviro,[0/±45/0]S,35.0,UP2,CoRezyn 63-AX-050,Knytex D155 (527 gsm),Knytex DB120 (393 gsm),28,0,0,0,3.16,"24h/20C, 2h/60C",RTM,5273,w-p-c-3,,-334.0,,,,,1.0,,R4,C13
MD-DD5P-UP2-Enviro,[0/±45/0]S,35.0,UP2,CoRezyn 63-AX-050,Knytex D155 (527 gsm),Knytex DB120 (393 gsm),28,0,0,0,3.16,"24h/20C, 2h/60C",RTM,5274,w-p-c-4,,-306.0,,,,,1.0,,R4,C13
MD-DD5P-UP2-Enviro,[0/±45/0]S,35.0,UP2,CoRezyn 63-AX-050,Knytex D155 (527 gsm),Knytex DB120 (393 gsm),28,0,0,0,3.16,"24h/20C, 2h/60C",RTM,5275,w-p-c-5,,-307.0,,,,,1.0,,R4,C13
MD-DD5P-UP2-Enviro,[0/±45/0]S,35.0,UP2,CoRezyn 63-AX-050,Knytex D155 (527 gsm),Knytex DB120 (393 gsm),28,0,0,0,3.16,"24h/20C, 2h/60C",RTM,5276,w-p-c-6,,-317.0,,,,,1.0,,R4,C13
MD-DD5P-UP2-Enviro,[0/±45/0]S,35.0,UP2,CoRezyn 63-AX-050,Knytex D155 (527 gsm),Knytex DB120 (393 gsm),28,0,0,0,3.16,"24h/20C, 2h/60C",RTM,5277,w-p-c-10,,-266.0,,,,,1.0,,R4,C13
MD-DD5P-UP2-Enviro,[0/±45/0]S,35.0,UP2,CoRezyn 63-AX-050,Knytex D155 (527 gsm),Knytex DB120 (393 gsm),28,0,0,0,3.16,"24h/20C, 2h/60C",RTM,5278,w-p-c-11,,-277.0,,,,,1.0,,R4,C13
MD-DD5P-UP2-Enviro,[0/±45/0]S,35.0,UP2,CoRezyn 63-AX-050,Knytex D155 (527 gsm),Knytex DB120 (393 gsm),28,0,0,0,3.16,"24h/20C, 2h/60C",RTM,5279,w-p-c-12,,-268.0,,,,,1.0,,R4,C13
MD-DD5P-UP2-Enviro,[0/±45/0]S,35.0,UP2,CoRezyn 63-AX-050,Knytex D155 (527 gsm),Knytex DB120 (393 gsm),28,0,0,0,3.16,"24h/20C, 2h/60C",RTM,5280,w-p-c-7,,-240.0,,,,,1.0,,R4,C13
MD-DD5P-UP2-Enviro,[0/±45/0]S,35.0,UP2,CoRezyn 63-AX-050,Knytex D155 (527 gsm),Knytex DB120 (393 gsm),28,0,0,0,3.16,"24h/20C, 2h/60C",RTM,5281,w-p-c-8,,-243.0,,,,,1.0,,R4,C13
MD-DD5P-UP2-Enviro,[0/±45/0]S,35.0,UP2,CoRezyn 63-AX-050,Knytex D155 (527 gsm),Knytex DB120 (393 gsm),28,0,0,0,3.16,"24h/20C, 2h/60C",RTM,5282,w-p-c-9,,-243.0,,,,,1.0,,R4,C13
MD-DD5P-UP2-Enviro,[90/±45/90]S,35.0,UP2,CoRezyn 63-AX-050,Knytex D155 (527 gsm),Knytex DB120 (393 gsm),28,0,0,0,3.15,"24h/20C, 2h/60C",RTM,5283,p-tt-1,78.7,,,,8.9,,1.0,,R4,C13
MD-DD5P-UP2-Enviro,[90/±45/90]S,35.0,UP2,CoRezyn 63-AX-050,Knytex D155 (527 gsm),Knytex DB120 (393 gsm),28,0,0,0,3.15,"24h/20C, 2h/60C",RTM,5284,p-tt-2,75.0,,,,9.6,,1.0,,R4,C13
MD-DD5P-UP2-Enviro,[90/±45/90]S,35.0,UP2,CoRezyn 63-AX-050,Knytex D155 (527 gsm),Knytex DB120 (393 gsm),28,0,0,0,3.15,"24h/20C, 2h/60C",RTM,5285,p-tt-3,68.5,,,,9.3,,1.0,,R4,C13
MD-DD5P-UP2-Enviro,[90/±45/90]S,35.0,UP2,CoRezyn 63-AX-050,Knytex D155 (527 gsm),Knytex DB120 (393 gsm),28,0,0,0,3.15,"24h/20C, 2h/60C",RTM,5715,1T01,68.2,,,,10.7,2.26,1.0,,R4,C13
MD-DD5P-UP2-Enviro,[90/±45/90]S,35.0,UP2,CoRezyn 63-AX-050,Knytex D155 (527 gsm),Knytex DB120 (393 gsm),28,0,0,0,3.15,"24h/20C, 2h/60C",RTM,5716,1T02,75.2,,,,10.5,3.14,1.0,,R4,C13
MD-DD5P-UP2-Enviro,[90/±45/90]S,35.0,UP2,CoRezyn 63-AX-050,Knytex D155 (527 gsm),Knytex DB120 (393 gsm),28,0,0,0,3.15,"24h/20C, 2h/60C",RTM,5717,1T03,77.8,,,,10.1,3.51,1.0,,R4,C13
MD-DD5P-UP2-Enviro,[90/±45/90]S,35.0,UP2,CoRezyn 63-AX-050,Knytex D155 (527 gsm),Knytex DB120 (393 gsm),28,0,0,0,3.15,"24h/20C, 2h/60C",RTM,5286,p-tt-4,86.0,,,,8.3,,1.0,,R4,C13
MD-DD5P-UP2-Enviro,[90/±45/90]S,35.0,UP2,CoRezyn 63-AX-050,Knytex D155 (527 gsm),Knytex DB120 (393 gsm),28,0,0,0,3.15,"24h/20C, 2h/60C",RTM,5287,p-tt-5,84.7,,,,8.8,,1.0,,R4,C13
MD-DD5P-UP2-Enviro,[90/±45/90]S,35.0,UP2,CoRezyn 63-AX-050,Knytex D155 (527 gsm),Knytex DB120 (393 gsm),28,0,0,0,3.15,"24h/20C, 2h/60C",RTM,5288,p-tt-6,85.1,,,,8.3,,1.0,,R4,C13
MD-DD5P-UP2-Enviro,[90/±45/90]S,35.0,UP2,CoRezyn 63-AX-050,Knytex D155 (527 gsm),Knytex DB120 (393 gsm),28,0,0,0,3.15,"24h/20C, 2h/60C",RTM,5289,p-tt-7,84.1,,,,6.1,,1.0,,R4,C13
MD-DD5P-UP2-Enviro,[90/±45/90]S,35.0,UP2,CoRezyn 63-AX-050,Knytex D155 (527 gsm),Knytex DB120 (393 gsm),28,0,0,0,3.15,"24h/20C, 2h/60C",RTM,5290,p-tt-8,84.0,,,,6.0,,1.0,,R4,C13
MD-DD5P-UP2-Enviro,[90/±45/90]S,35.0,UP2,CoRezyn 63-AX-050,Knytex D155 (527 gsm),Knytex DB120 (393 gsm),28,0,0,0,3.15,"24h/20C, 2h/60C",RTM,5291,p-tt-9,81.1,,,,6.3,,1.0,,R4,C13
MD-DD5P-UP2-Enviro,[90/±45/90]S,35.0,UP2,CoRezyn 63-AX-050,Knytex D155 (527 gsm),Knytex DB120 (393 gsm),28,0,0,0,3.15,"24h/20C, 2h/60C",RTM,5292,p-tt-10,70.8,,,,4.7,,1.0,,R4,C13
MD-DD5P-UP2-Enviro,[90/±45/90]S,35.0,UP2,CoRezyn 63-AX-050,Knytex D155 (527 gsm),Knytex DB120 (393 gsm),28,0,0,0,3.15,"24h/20C, 2h/60C",RTM,5293,p-tt-11,72.3,,,,5.3,,1.0,,R4,C13
MD-DD5P-UP2-Enviro,[90/±45/90]S,35.0,UP2,CoRezyn 63-AX-050,Knytex D155 (527 gsm),Knytex DB120 (393 gsm),28,0,0,0,3.15,"24h/20C, 2h/60C",RTM,5294,p-tt-12,70.6,,,,3.8,,1.0,,R4,C13
MD-DD5P-UP2-Enviro,[90/±45/90]S,35.0,UP2,CoRezyn 63-AX-050,Knytex D155 (527 gsm),Knytex DB120 (393 gsm),28,0,0,0,3.15,"24h/20C, 2h/60C",RTM,5295,w-p-tt-1,56.4,,,,7.3,,1.0,,R4,C13
MD-DD5P-UP2-Enviro,[90/±45/90]S,35.0,UP2,CoRezyn 63-AX-050,Knytex D155 (527 gsm),Knytex DB120 (393 gsm),28,0,0,0,3.15,"24h/20C, 2h/60C",RTM,5296,w-p-tt-2,55.8,,,,7.1,,1.0,,R4,C13
MD-DD5P-UP2-Enviro,[90/±45/90]S,35.0,UP2,CoRezyn 63-AX-050,Knytex D155 (527 gsm),Knytex DB120 (393 gsm),28,0,0,0,3.15,"24h/20C, 2h/60C",RTM,5297,w-p-tt-3,56.3,,,,7.0,,1.0,,R4,C13
MD-DD5P-UP2-Enviro,[90/±45/90]S,35.0,UP2,CoRezyn 63-AX-050,Knytex D155 (527 gsm),Knytex DB120 (393 gsm),28,0,0,0,3.15,"24h/20C, 2h/60C",RTM,5839,1t04,77.2,,,,8.94,2.95,1.0,,R4,C13
MD-DD5P-UP2-Enviro,[90/±45/90]S,35.0,UP2,CoRezyn 63-AX-050,Knytex D155 (527 gsm),Knytex DB120 (393 gsm),28,0,0,0,3.15,"24h/20C, 2h/60C",RTM,5840,1t05,71.9,,,,8.68,2.78,1.0,,R4,C13
MD-DD5P-UP2-Enviro,[90/±45/90]S,35.0,UP2,CoRezyn 63-AX-050,Knytex D155 (527 gsm),Knytex DB120 (393 gsm),28,0,0,0,3.15,"24h/20C, 2h/60C",RTM,5841,1t06,75.8,,,,9.02,2.79,1.0,,R4,C13
MD-DD5P-UP2-Enviro,[90/±45/90]S,35.0,UP2,CoRezyn 63-AX-050,Knytex D155 (527 gsm),Knytex DB120 (393 gsm),28,0,0,0,3.15,"24h/20C, 2h/60C",RTM,5298,w-p-tt-4,59.2,,,,6.1,,1.0,,R4,C13
MD-DD5P-UP2-Enviro,[90/±45/90]S,35.0,UP2,CoRezyn 63-AX-050,Knytex D155 (527 gsm),Knytex DB120 (393 gsm),28,0,0,0,3.15,"24h/20C, 2h/60C",RTM,5299,w-p-tt-5,58.5,,,,6.2,,1.0,,R4,C13
MD-DD5P-UP2-Enviro,[90/±45/90]S,35.0,UP2,CoRezyn 63-AX-050,Knytex D155 (527 gsm),Knytex DB120 (393 gsm),28,0,0,0,3.15,"24h/20C, 2h/60C",RTM,5300,w-p-tt-6,59.2,,,,5.8,,1.0,,R4,C13
MD-DD5P-UP2-Enviro,[90/±45/90]S,35.0,UP2,CoRezyn 63-AX-050,Knytex D155 (527 gsm),Knytex DB120 (393 gsm),28,0,0,0,3.15,"24h/20C, 2h/60C",RTM,5301,w-p-tt-7,53.1,,,,5.4,,1.0,,R4,C13
MD-DD5P-UP2-Enviro,[90/±45/90]S,35.0,UP2,CoRezyn 63-AX-050,Knytex D155 (527 gsm),Knytex DB120 (393 gsm),28,0,0,0,3.15,"24h/20C, 2h/60C",RTM,5302,w-p-tt-8,54.2,,,,5.4,,1.0,,R4,C13
MD-DD5P-UP2-Enviro,[90/±45/90]S,35.0,UP2,CoRezyn 63-AX-050,Knytex D155 (527 gsm),Knytex DB120 (393 gsm),28,0,0,0,3.15,"24h/20C, 2h/60C",RTM,5303,w-p-tt-9,53.8,,,,5.4,,1.0,,R4,C13
MD-DD5P-UP2-Enviro,[90/±45/90]S,35.0,UP2,CoRezyn 63-AX-050,Knytex D155 (527 gsm),Knytex DB120 (393 gsm),28,0,0,0,3.15,"24h/20C, 2h/60C",RTM,5304,w-p-tt-10,47.2,,,,3.8,,1.0,,R4,C13
MD-DD5P-UP2-Enviro,[90/±45/90]S,35.0,UP2,CoRezyn 63-AX-050,Knytex D155 (527 gsm),Knytex DB120 (393 gsm),28,0,0,0,3.15,"24h/20C, 2h/60C",RTM,5305,w-p-tt-11,48.5,,,,3.7,,1.0,,R4,C13
MD-DD5P-UP2-Enviro,[90/±45/90]S,35.0,UP2,CoRezyn 63-AX-050,Knytex D155 (527 gsm),Knytex DB120 (393 gsm),28,0,0,0,3.15,"24h/20C, 2h/60C",RTM,5306,w-p-tt-12,50.9,,,,3.4,,1.0,,R4,C13
Biax-CH5-UP2-Enviro,[±45]3,28.0,UP2,CoRezyn 63-AX-050,0,Knytex DB120 (393 gsm),100,0,0,0,3.12,"24h/20C, 2h/60C",RTM,5307,p-45t-1,111.0,,,,10.2,,1.0,,R4,C13
Biax-CH5-UP2-Enviro,[±45]3,28.0,UP2,CoRezyn 63-AX-050,0,Knytex DB120 (393 gsm),100,0,0,0,3.12,"24h/20C, 2h/60C",RTM,5308,p-45t-2,115.0,,,,11.3,,1.0,,R4,C13
