Repository: AdamJalalIA/composite-materials-similarity-project

# Exploration de matériaux composites intelligents | Stage AptiSkills



**Stage L3 Matériaux / Data / Informatique**  
**Durée** : 1 mois  
**Encadré par** : AptiSkills  
**Technologies** : Python • Streamlit • SQLite • FAISS • Scikit-learn

## Objectifs

Concevoir une plateforme bout-en-bout capable de nettoyer les données composites MHK (Sandia National Laboratories), de modéliser la contrainte maximale via un algorithme supervisé, de rechercher des matériaux similaires selon des critères métier (hydrogène, corrosion, contraintes) et d'exposer ces capacités dans une interface Streamlit utilisable en production interne.

File: data/processed/MHK_material_database_cleaned.csv (part 8 of 11)
CE6,[V/0/45/-45/0/V],47.2,VE,AME 6001 VE +1.5% MCP,E-LT-2900,E-BX 1700,22.5,0,0,8.3,2.2,"1.3h @ 80C, 1.3h @ 120C",,,CE6-643-TW,118.0,,,0.0254,15.3,2.1,1.0,0.36,,
CE6,[V/0/45/-45/0/V],47.6,VE,AME 6001 VE +1.5% MCP,E-LT-2900,E-BX 1700,22.5,0,0,8.3,2.18,"1.3h @ 80C, 1.3h @ 120C",,,CE6-645-TW,129.0,,,0.0254,15.2,2.0,1.0,0.36,,
CE6,[V/0/45/-45/0/V],46.3,VE,AME 6001 VE +1.5% MCP,E-LT-2900,E-BX 1700,22.5,0,0,8.3,2.24,"1.3h @ 80C, 1.3h @ 120C",,,CE6-647-TW,126.0,,,0.0254,18.3,2.7,1.0,0.36,,
CE6,[V/0/45/-45/0/V],45.9,VE,AME 6001 VE +1.5% MCP,E-LT-2900,E-BX 1700,22.5,0,0,8.3,2.26,"1.3h @ 80C, 1.3h @ 120C",,,CE6-649-TW,127.0,,,0.0254,18.7,2.4,1.0,0.36,,
Biax-CH5-UP2-Enviro,[±45]3,28.0,UP2,CoRezyn 63-AX-050,0,Knytex DB120 (393 gsm),100,0,0,0,3.12,"24h/20C, 2h/60C",RTM,5309,p-45t-3,111.0,,,,11.3,,1.0,,R4,C13
Biax-CH5-UP2-Enviro,[±45]3,28.0,UP2,CoRezyn 63-AX-050,0,Knytex DB120 (393 gsm),100,0,0,0,3.12,"24h/20C, 2h/60C",RTM,5310,p-45t-4,108.0,,,,8.9,,1.0,,R4,C13
Biax-CH5-UP2-Enviro,[±45]3,28.0,UP2,CoRezyn 63-AX-050,0,Knytex DB120 (393 gsm),100,0,0,0,3.12,"24h/20C, 2h/60C",RTM,5311,p-45t-5,105.0,,,,10.1,,1.0,,R4,C13
Biax-CH5-UP2-Enviro,[±45]3,28.0,UP2,CoRezyn 63-AX-050,0,Knytex DB120 (393 gsm),100,0,0,0,3.12,"24h/20C, 2h/60C",RTM,5312,p-45t-6,108.0,,,,9.2,,1.0,,R4,C13
Biax-CH5-UP2-Enviro,[±45]3,28.0,UP2,CoRezyn 63-AX-050,0,Knytex DB120 (393 gsm),100,0,0,0,3.12,"24h/20C, 2h/60C",RTM,5313,p-45t-7,91.5,,,,7.6,,1.0,,R4,C13
Biax-CH5-UP2-Enviro,[±45]3,28.0,UP2,CoRezyn 63-AX-050,0,Knytex DB120 (393 gsm),100,0,0,0,3.12,"24h/20C, 2h/60C",RTM,5314,p-45t-8,90.3,,,,7.7,,1.0,,R4,C13
Biax-CH5-UP2-Enviro,[±45]3,28.0,UP2,CoRezyn 63-AX-050,0,Knytex DB120 (393 gsm),100,0,0,0,3.12,"24h/20C, 2h/60C",RTM,5315,p-45t-9,88.9,,,,7.3,,1.0,,R4,C13
Biax-CH5-UP2-Enviro,[±45]3,28.0,UP2,CoRezyn 63-AX-050,0,Knytex DB120 (393 gsm),100,0,0,0,3.12,"24h/20C, 2h/60C",RTM,5316,p-45t-10,72.8,,,,5.1,,1.0,,R4,C13
Biax-CH5-UP2-Enviro,[±45]3,28.0,UP2,CoRezyn 63-AX-050,0,Knytex DB120 (393 gsm),100,0,0,0,3.12,"24h/20C, 2h/60C",RTM,5317,p-45t-11,72.4,,,,4.9,,1.0,,R4,C13
Biax-CH5-UP2-Enviro,[±45]3,28.0,UP2,CoRezyn 63-AX-050,0,Knytex DB120 (393 gsm),100,0,0,0,3.12,"24h/20C, 2h/60C",RTM,5318,p-45t-12,72.9,,,,5.4,,1.0,,R4,C13
Biax-CH5-UP2-Enviro,[±45]3,28.0,UP2,CoRezyn 63-AX-050,0,Knytex DB120 (393 gsm),100,0,0,0,3.12,"24h/20C, 2h/60C",RTM,5319,w-p-45t-1,65.8,,,,7.6,,1.0,,R4,C13
Biax-CH5-UP2-Enviro,[±45]3,28.0,UP2,CoRezyn 63-AX-050,0,Knytex DB120 (393 gsm),100,0,0,0,3.12,"24h/20C, 2h/60C",RTM,5320,w-p-45t-2,69.4,,,,7.7,,1.0,,R4,C13
Biax-CH5-UP2-Enviro,[±45]3,28.0,UP2,CoRezyn 63-AX-050,0,Knytex DB120 (393 gsm),100,0,0,0,3.12,"24h/20C, 2h/60C",RTM,5321,w-p-45t-3,66.6,,,,7.5,,1.0,,R4,C13
Biax-CH5-UP2-Enviro,[±45]3,28.0,UP2,CoRezyn 63-AX-050,0,Knytex DB120 (393 gsm),100,0,0,0,3.12,"24h/20C, 2h/60C",RTM,5322,w-p-45t-4,68.5,,,,6.1,,1.0,,R4,C13
Biax-CH5-UP2-Enviro,[±45]3,28.0,UP2,CoRezyn 63-AX-050,0,Knytex DB120 (393 gsm),100,0,0,0,3.12,"24h/20C, 2h/60C",RTM,5323,w-p-45t-5,69.2,,,,7.1,,1.0,,R4,C13
Biax-CH5-UP2-Enviro,[±45]3,28.0,UP2,CoRezyn 63-AX-050,0,Knytex DB120 (393 gsm),100,0,0,0,3.12,"24h/20C, 2h/60C",RTM,5324,w-p-45t-6,64.6,,,,6.2,,1.0,,R4,C13
Biax-CH5-UP2-Enviro,[±45]3,28.0,UP2,CoRezyn 63-AX-050,0,Knytex DB120 (393 gsm),100,0,0,0,3.12,"24h/20C, 2h/60C",RTM,5325,w-p-45t-7,58.7,,,,5.4,,1.0,,R4,C13
Biax-CH5-UP2-Enviro,[±45]3,28.0,UP2,CoRezyn 63-AX-050,0,Knytex DB120 (393 gsm),100,0,0,0,3.12,"24h/20C, 2h/60C",RTM,5326,w-p-45t-8,59.6,,,,5.1,,1.0,,R4,C13
Biax-CH5-UP2-Enviro,[±45]3,28.0,UP2,CoRezyn 63-AX-050,0,Knytex DB120 (393 gsm),100,0,0,0,3.12,"24h/20C, 2h/60C",RTM,5327,w-p-45t-9,61.2,,,,5.5,,1.0,,R4,C13
Biax-CH5-UP2-Enviro,[±45]3,28.0,UP2,CoRezyn 63-AX-050,0,Knytex DB120 (393 gsm),100,0,0,0,3.12,"24h/20C, 2h/60C",RTM,5328,w-p-45t-10,43.5,,,,3.0,,1.0,,R4,C13
Biax-CH5-UP2-Enviro,[±45]3,28.0,UP2,CoRezyn 63-AX-050,0,Knytex DB120 (393 gsm),100,0,0,0,3.12,"24h/20C, 2h/60C",RTM,5329,w-p-45t-11,45.1,,,,3.3,,1.0,,R4,C13
Biax-CH5-UP2-Enviro,[±45]3,28.0,UP2,CoRezyn 63-AX-050,0,Knytex DB120 (393 gsm),100,0,0,0,3.12,"24h/20C, 2h/60C",RTM,5330,w-p-45t-12,46.2,,,,3.0,,1.0,,R4,C13
MD-DD5V-VE-Enviro,[0/±45/0]S,35.0,VE,Derakane 411-C50,Knytex D155 (527 gsm),Knytex DB120 (393 gsm),28,0,0,0,3.16,"24h/20C, 2h/60C",RTM,5331,411-t-1,599.0,,,,27.0,,1.0,,R4,C13
MD-DD5V-VE-Enviro,[0/±45/0]S,35.0,VE,Derakane 411-C50,Knytex D155 (527 gsm),Knytex DB120 (393 gsm),28,0,0,0,3.16,"24h/20C, 2h/60C",RTM,5332,411-t-2,525.0,,,,25.6,,1.0,,R4,C13
MD-DD5V-VE-Enviro,[0/±45/0]S,35.0,VE,Derakane 411-C50,Knytex D155 (527 gsm),Knytex DB120 (393 gsm),28,0,0,0,3.16,"24h/20C, 2h/60C",RTM,5333,411-t-3,621.0,,,,25.9,,1.0,,R4,C13
MD-DD5V-VE-Enviro,[0/±45/0]S,35.0,VE,Derakane 411-C50,Knytex D155 (527 gsm),Knytex DB120 (393 gsm),28,0,0,0,3.16,"24h/20C, 2h/60C",RTM,5334,411-t-4,546.0,,,,24.6,,1.0,,R4,C13
MD-DD5V-VE-Enviro,[0/±45/0]S,35.0,VE,Derakane 411-C50,Knytex D155 (527 gsm),Knytex DB120 (393 gsm),28,0,0,0,3.16,"24h/20C, 2h/60C",RTM,5335,411-t-5,518.0,,,,25.4,,1.0,,R4,C13
MD-DD5V-VE-Enviro,[0/±45/0]S,35.0,VE,Derakane 411-C50,Knytex D155 (527 gsm),Knytex DB120 (393 gsm),28,0,0,0,3.16,"24h/20C, 2h/60C",RTM,5336,411-t-6,595.0,,,,25.2,,1.0,,R4,C13
MD-DD5V-VE-Enviro,[0/±45/0]S,35.0,VE,Derakane 411-C50,Knytex D155 (527 gsm),Knytex DB120 (393 gsm),28,0,0,0,3.16,"24h/20C, 2h/60C",RTM,5337,411-t-7,546.0,,,,25.6,,1.0,,R4,C13
MD-DD5V-VE-Enviro,[0/±45/0]S,35.0,VE,Derakane 411-C50,Knytex D155 (527 gsm),Knytex DB120 (393 gsm),28,0,0,0,3.16,"24h/20C, 2h/60C",RTM,5338,411-t-8,558.0,,,,25.4,,1.0,,R4,C13
MD-DD5V-VE-Enviro,[0/±45/0]S,35.0,VE,Derakane 411-C50,Knytex D155 (527 gsm),Knytex DB120 (393 gsm),28,0,0,0,3.16,"24h/20C, 2h/60C",RTM,5339,411-t-9,562.0,,,,24.5,,1.0,,R4,C13
MD-DD5V-VE-Enviro,[0/±45/0]S,35.0,VE,Derakane 411-C50,Knytex D155 (527 gsm),Knytex DB120 (393 gsm),28,0,0,0,3.16,"24h/20C, 2h/60C",RTM,5340,411-t-10,463.0,,,,30.0,,1.0,,R4,C13
MD-DD5V-VE-Enviro,[0/±45/0]S,35.0,VE,Derakane 411-C50,Knytex D155 (527 gsm),Knytex DB120 (393 gsm),28,0,0,0,3.16,"24h/20C, 2h/60C",RTM,5341,411-t-11,538.0,,,,27.9,,1.0,,R4,C13
MD-DD5V-VE-Enviro,[0/±45/0]S,35.0,VE,Derakane 411-C50,Knytex D155 (527 gsm),Knytex DB120 (393 gsm),28,0,0,0,3.16,"24h/20C, 2h/60C",RTM,5342,411-t-12,502.0,,,,23.2,,1.0,,R4,C13
MD-DD5V-VE-Enviro,[0/±45/0]S,35.0,VE,Derakane 411-C50,Knytex D155 (527 gsm),Knytex DB120 (393 gsm),28,0,0,0,3.16,"24h/20C, 2h/60C",RTM,5343,w-411-t-1,445.0,,,,24.3,,1.0,,R4,C13
MD-DD5V-VE-Enviro,[0/±45/0]S,35.0,VE,Derakane 411-C50,Knytex D155 (527 gsm),Knytex DB120 (393 gsm),28,0,0,0,3.16,"24h/20C, 2h/60C",RTM,5344,w-411-t-2,441.0,,,,25.9,,1.0,,R4,C13
MD-DD5V-VE-Enviro,[0/±45/0]S,35.0,VE,Derakane 411-C50,Knytex D155 (527 gsm),Knytex DB120 (393 gsm),28,0,0,0,3.16,"24h/20C, 2h/60C",RTM,5345,w-411-t-3,417.0,,,,23.3,,1.0,,R4,C13
MD-DD5V-VE-Enviro,[0/±45/0]S,35.0,VE,Derakane 411-C50,Knytex D155 (527 gsm),Knytex DB120 (393 gsm),28,0,0,0,3.16,"24h/20C, 2h/60C",RTM,5346,w-411-t-4,413.0,,,,25.9,,1.0,,R4,C13
MD-DD5V-VE-Enviro,[0/±45/0]S,35.0,VE,Derakane 411-C50,Knytex D155 (527 gsm),Knytex DB120 (393 gsm),28,0,0,0,3.16,"24h/20C, 2h/60C",RTM,5347,w-411-t-5,434.0,,,,25.0,,1.0,,R4,C13
MD-DD5V-VE-Enviro,[0/±45/0]S,35.0,VE,Derakane 411-C50,Knytex D155 (527 gsm),Knytex DB120 (393 gsm),28,0,0,0,3.16,"24h/20C, 2h/60C",RTM,5348,w-411-t-6,409.0,,,,26.3,,1.0,,R4,C13
MD-DD5V-VE-Enviro,[0/±45/0]S,35.0,VE,Derakane 411-C50,Knytex D155 (527 gsm),Knytex DB120 (393 gsm),28,0,0,0,3.16,"24h/20C, 2h/60C",RTM,5349,w-411-t-7,405.0,,,,25.9,,1.0,,R4,C13
MD-DD5V-VE-Enviro,[0/±45/0]S,35.0,VE,Derakane 411-C50,Knytex D155 (527 gsm),Knytex DB120 (393 gsm),28,0,0,0,3.16,"24h/20C, 2h/60C",RTM,5350,w-411-t-8,384.0,,,,25.1,,1.0,,R4,C13
MD-DD5V-VE-Enviro,[0/±45/0]S,35.0,VE,Derakane 411-C50,Knytex D155 (527 gsm),Knytex DB120 (393 gsm),28,0,0,0,3.16,"24h/20C, 2h/60C",RTM,5351,w-411-t-9,383.0,,,,23.9,,1.0,,R4,C13
MD-DD5V-VE-Enviro,[0/±45/0]S,35.0,VE,Derakane 411-C50,Knytex D155 (527 gsm),Knytex DB120 (393 gsm),28,0,0,0,3.16,"24h/20C, 2h/60C",RTM,5352,w-411-t-10,378.0,,,,25.5,,1.0,,R4,C13
MD-DD5V-VE-Enviro,[0/±45/0]S,35.0,VE,Derakane 411-C50,Knytex D155 (527 gsm),Knytex DB120 (393 gsm),28,0,0,0,3.16,"24h/20C, 2h/60C",RTM,5353,w-411-t-11,381.0,,,,26.4,,1.0,,R4,C13
MD-DD5V-VE-Enviro,[0/±45/0]S,35.0,VE,Derakane 411-C50,Knytex D155 (527 gsm),Knytex DB120 (393 gsm),28,0,0,0,3.16,"24h/20C, 2h/60C",RTM,5354,w-411-t-12,380.0,,,,24.1,,1.0,,R4,C13
MD-DD5V-VE-Enviro,[0/±45/0]S,35.0,VE,Derakane 411-C50,Knytex D155 (527 gsm),Knytex DB120 (393 gsm),28,0,0,0,3.16,"24h/20C, 2h/60C",RTM,5355,411-c-1,,-555.0,,,,,1.0,,R4,C13
MD-DD5V-VE-Enviro,[0/±45/0]S,35.0,VE,Derakane 411-C50,Knytex D155 (527 gsm),Knytex DB120 (393 gsm),28,0,0,0,3.16,"24h/20C, 2h/60C",RTM,5356,411-c-2,,-509.0,,,,,1.0,,R4,C13
MD-DD5V-VE-Enviro,[0/±45/0]S,35.0,VE,Derakane 411-C50,Knytex D155 (527 gsm),Knytex DB120 (393 gsm),28,0,0,0,3.16,"24h/20C, 2h/60C",RTM,5357,411-c-3,,-594.0,,,,,1.0,,R4,C13
MD-DD5V-VE-Enviro,[0/±45/0]S,35.0,VE,Derakane 411-C50,Knytex D155 (527 gsm),Knytex DB120 (393 gsm),28,0,0,0,3.16,"24h/20C, 2h/60C",RTM,5358,411-c-4,,-505.0,,,,,1.0,,R4,C13
MD-DD5V-VE-Enviro,[0/±45/0]S,35.0,VE,Derakane 411-C50,Knytex D155 (527 gsm),Knytex DB120 (393 gsm),28,0,0,0,3.16,"24h/20C, 2h/60C",RTM,5359,411-c-5,,-513.0,,,,,1.0,,R4,C13
MD-DD5V-VE-Enviro,[0/±45/0]S,35.0,VE,Derakane 411-C50,Knytex D155 (527 gsm),Knytex DB120 (393 gsm),28,0,0,0,3.16,"24h/20C, 2h/60C",RTM,5360,411-c-6,,-504.0,,,,,1.0,,R4,C13
MD-DD5V-VE-Enviro,[0/±45/0]S,35.0,VE,Derakane 411-C50,Knytex D155 (527 gsm),Knytex DB120 (393 gsm),28,0,0,0,3.16,"24h/20C, 2h/60C",RTM,5361,411-c-7,,-438.0,,,,,1.0,,R4,C13
MD-DD5V-VE-Enviro,[0/±45/0]S,35.0,VE,Derakane 411-C50,Knytex D155 (527 gsm),Knytex DB120 (393 gsm),28,0,0,0,3.16,"24h/20C, 2h/60C",RTM,5362,411-c-8,,-447.0,,,,,1.0,,R4,C13
MD-DD5V-VE-Enviro,[0/±45/0]S,35.0,VE,Derakane 411-C50,Knytex D155 (527 gsm),Knytex DB120 (393 gsm),28,0,0,0,3.16,"24h/20C, 2h/60C",RTM,5363,411-c-9,,-492.0,,,,,1.0,,R4,C13
MD-DD5V-VE-Enviro,[0/±45/0]S,35.0,VE,Derakane 411-C50,Knytex D155 (527 gsm),Knytex DB120 (393 gsm),28,0,0,0,3.16,"24h/20C, 2h/60C",RTM,5364,411-c-10,,-445.0,,,,,1.0,,R4,C13
MD-DD5V-VE-Enviro,[0/±45/0]S,35.0,VE,Derakane 411-C50,Knytex D155 (527 gsm),Knytex DB120 (393 gsm),28,0,0,0,3.16,"24h/20C, 2h/60C",RTM,5365,411-c-11,,-453.0,,,,,1.0,,R4,C13
MD-DD5V-VE-Enviro,[0/±45/0]S,35.0,VE,Derakane 411-C50,Knytex D155 (527 gsm),Knytex DB120 (393 gsm),28,0,0,0,3.16,"24h/20C, 2h/60C",RTM,5366,411-c-12,,-447.0,,,,,1.0,,R4,C13
MD-DD5V-VE-Enviro,[0/±45/0]S,35.0,VE,Derakane 411-C50,Knytex D155 (527 gsm),Knytex DB120 (393 gsm),28,0,0,0,3.16,"24h/20C, 2h/60C",RTM,5367,w-411-c-1,,-519.0,,,,,1.0,,R4,C13
MD-DD5V-VE-Enviro,[0/±45/0]S,35.0,VE,Derakane 411-C50,Knytex D155 (527 gsm),Knytex DB120 (393 gsm),28,0,0,0,3.16,"24h/20C, 2h/60C",RTM,5368,w-411-c-2,,-536.0,,,,,1.0,,R4,C13
MD-DD5V-VE-Enviro,[0/±45/0]S,35.0,VE,Derakane 411-C50,Knytex D155 (527 gsm),Knytex DB120 (393 gsm),28,0,0,0,3.16,"24h/20C, 2h/60C",RTM,5369,w-411-c-3,,-508.0,,,,,1.0,,R4,C13
MD-DD5V-VE-Enviro,[0/±45/0]S,35.0,VE,Derakane 411-C50,Knytex D155 (527 gsm),Knytex DB120 (393 gsm),28,0,0,0,3.16,"24h/20C, 2h/60C",RTM,5370,w-411-c-4,,-522.0,,,,,1.0,,R4,C13
MD-DD5V-VE-Enviro,[0/±45/0]S,35.0,VE,Derakane 411-C50,Knytex D155 (527 gsm),Knytex DB120 (393 gsm),28,0,0,0,3.16,"24h/20C, 2h/60C",RTM,5371,w-411-c-5,,-514.0,,,,,1.0,,R4,C13
MD-DD5V-VE-Enviro,[0/±45/0]S,35.0,VE,Derakane 411-C50,Knytex D155 (527 gsm),Knytex DB120 (393 gsm),28,0,0,0,3.16,"24h/20C, 2h/60C",RTM,5372,w-411-c-6,,-505.0,,,,,1.0,,R4,C13
MD-DD5V-VE-Enviro,[0/±45/0]S,35.0,VE,Derakane 411-C50,Knytex D155 (527 gsm),Knytex DB120 (393 gsm),28,0,0,0,3.16,"24h/20C, 2h/60C",RTM,5373,w-411-c-10,,-516.0,,,,,1.0,,R4,C13
MD-DD5V-VE-Enviro,[0/±45/0]S,35.0,VE,Derakane 411-C50,Knytex D155 (527 gsm),Knytex DB120 (393 gsm),28,0,0,0,3.16,"24h/20C, 2h/60C",RTM,5374,w-411-c-11,,-477.0,,,,,1.0,,R4,C13
MD-DD5V-VE-Enviro,[0/±45/0]S,35.0,VE,Derakane 411-C50,Knytex D155 (527 gsm),Knytex DB120 (393 gsm),28,0,0,0,3.16,"24h/20C, 2h/60C",RTM,5375,w-411-c-12,,-486.0,,,,,1.0,,R4,C13
MD-DD5V-VE-Enviro,[0/±45/0]S,35.0,VE,Derakane 411-C50,Knytex D155 (527 gsm),Knytex DB120 (393 gsm),28,0,0,0,3.16,"24h/20C, 2h/60C",RTM,5376,w-411-c-7,,-455.0,,,,,1.0,,R4,C13
MD-DD5V-VE-Enviro,[0/±45/0]S,35.0,VE,Derakane 411-C50,Knytex D155 (527 gsm),Knytex DB120 (393 gsm),28,0,0,0,3.16,"24h/20C, 2h/60C",RTM,5377,w-411-c-8,,-475.0,,,,,1.0,,R4,C13
MD-DD5V-VE-Enviro,[0/±45/0]S,35.0,VE,Derakane 411-C50,Knytex D155 (527 gsm),Knytex DB120 (393 gsm),28,0,0,0,3.16,"24h/20C, 2h/60C",RTM,5378,w-411-c-9,,-494.0,,,,,1.0,,R4,C13
MD-DD5V-VE-Enviro,[90/±45/90]S,35.0,VE,Derakane 411-C50,0,Knytex DB120 (393 gsm),28,Knytex D155 (527 gsm),72,0,3.15,"24h/20C, 2h/60C",RTM,5379,411-tt-1,56.9,,,,11.1,,1.0,,R4,C13
MD-DD5V-VE-Enviro,[90/±45/90]S,35.0,VE,Derakane 411-C50,0,Knytex DB120 (393 gsm),28,Knytex D155 (527 gsm),72,0,3.15,"24h/20C, 2h/60C",RTM,5380,411-tt-2,56.2,,,,11.7,,1.0,,R4,C13
MD-DD5V-VE-Enviro,[90/±45/90]S,35.0,VE,Derakane 411-C50,0,Knytex DB120 (393 gsm),28,Knytex D155 (527 gsm),72,0,3.15,"24h/20C, 2h/60C",RTM,5381,411-tt-3,54.8,,,,12.4,,1.0,,R4,C13
MD-DD5V-VE-Enviro,[90/±45/90]S,35.0,VE,Derakane 411-C50,0,Knytex DB120 (393 gsm),28,Knytex D155 (527 gsm),72,0,3.15,"24h/20C, 2h/60C",RTM,5382,411-tt-4,61.5,,,,10.9,,1.0,,R4,C13
MD-DD5V-VE-Enviro,[90/±45/90]S,35.0,VE,Derakane 411-C50,0,Knytex DB120 (393 gsm),28,Knytex D155 (527 gsm),72,0,3.15,"24h/20C, 2h/60C",RTM,5383,411-tt-5,62.3,,,,10.3,,1.0,,R4,C13
MD-DD5V-VE-Enviro,[90/±45/90]S,35.0,VE,Derakane 411-C50,0,Knytex DB120 (393 gsm),28,Knytex D155 (527 gsm),72,0,3.15,"24h/20C, 2h/60C",RTM,5384,411-tt-6,63.3,,,,10.8,,1.0,,R4,C13
MD-DD5V-VE-Enviro,[90/±45/90]S,35.0,VE,Derakane 411-C50,0,Knytex DB120 (393 gsm),28,Knytex D155 (527 gsm),72,0,3.15,"24h/20C, 2h/60C",RTM,5385,411-tt-7,63.2,,,,6.9,,1.0,,R4,C13
MD-DD5V-VE-Enviro,[90/±45/90]S,35.0,VE,Derakane 411-C50,0,Knytex DB120 (393 gsm),28,Knytex D155 (527 gsm),72,0,3.15,"24h/20C, 2h/60C",RTM,5386,411-tt-8,61.5,,,,7.1,,1.0,,R4,C13
MD-DD5V-VE-Enviro,[90/±45/90]S,35.0,VE,Derakane 411-C50,0,Knytex DB120 (393 gsm),28,Knytex D155 (527 gsm),72,0,3.15,"24h/20C, 2h/60C",RTM,5387,411-tt-9,61.5,,,,7.3,,1.0,,R4,C13
MD-DD5V-VE-Enviro,[90/±45/90]S,35.0,VE,Derakane 411-C50,0,Knytex DB120 (393 gsm),28,Knytex D155 (527 gsm),72,0,3.15,"24h/20C, 2h/60C",RTM,5388,411-tt-10,60.4,,,,6.6,,1.0,,R4,C13
MD-DD5V-VE-Enviro,[90/±45/90]S,35.0,VE,Derakane 411-C50,0,Knytex DB120 (393 gsm),28,Knytex D155 (527 gsm),72,0,3.15,"24h/20C, 2h/60C",RTM,5389,411-tt-11,52.6,,,,6.0,,1.0,,R4,C13
MD-DD5V-VE-Enviro,[90/±45/90]S,35.0,VE,Derakane 411-C50,0,Knytex DB120 (393 gsm),28,Knytex D155 (527 gsm),72,0,3.15,"24h/20C, 2h/60C",RTM,5390,411-tt-12,56.4,,,,6.4,,1.0,,R4,C13
MD-DD5V-VE-Enviro,[90/±45/90]S,35.0,VE,Derakane 411-C50,0,Knytex DB120 (393 gsm),28,Knytex D155 (527 gsm),72,0,3.15,"24h/20C, 2h/60C",RTM,5718,ts4111,57.6,,,,9.3,4.39,1.0,,R4,C13
MD-DD5V-VE-Enviro,[90/±45/90]S,35.0,VE,Derakane 411-C50,0,Knytex DB120 (393 gsm),28,Knytex D155 (527 gsm),72,0,3.15,"24h/20C, 2h/60C",RTM,5719,ts4112,54.8,,,,9.2,4.92,1.0,,R4,C13
MD-DD5V-VE-Enviro,[90/±45/90]S,35.0,VE,Derakane 411-C50,0,Knytex DB120 (393 gsm),28,Knytex D155 (527 gsm),72,0,3.15,"24h/20C, 2h/60C",RTM,5720,ts4113,56.6,,,,9.5,4.01,1.0,,R4,C13
MD-DD5V-VE-Enviro,[90/±45/90]S,35.0,VE,Derakane 411-C50,0,Knytex DB120 (393 gsm),28,Knytex D155 (527 gsm),72,0,3.15,"24h/20C, 2h/60C",RTM,5391,w-411-tt-1,51.1,,,,8.6,,1.0,,R4,C13
MD-DD5V-VE-Enviro,[90/±45/90]S,35.0,VE,Derakane 411-C50,0,Knytex DB120 (393 gsm),28,Knytex D155 (527 gsm),72,0,3.15,"24h/20C, 2h/60C",RTM,5392,w-411-tt-2,51.4,,,,8.2,,1.0,,R4,C13
MD-DD5V-VE-Enviro,[90/±45/90]S,35.0,VE,Derakane 411-C50,0,Knytex DB120 (393 gsm),28,Knytex D155 (527 gsm),72,0,3.15,"24h/20C, 2h/60C",RTM,5393,w-411-tt-3,50.9,,,,8.5,,1.0,,R4,C13
MD-DD5V-VE-Enviro,[90/±45/90]S,35.0,VE,Derakane 411-C50,0,Knytex DB120 (393 gsm),28,Knytex D155 (527 gsm),72,0,3.15,"24h/20C, 2h/60C",RTM,5394,w-411-tt-4,56.0,,,,8.5,,1.0,,R4,C13
MD-DD5V-VE-Enviro,[90/±45/90]S,35.0,VE,Derakane 411-C50,0,Knytex DB120 (393 gsm),28,Knytex D155 (527 gsm),72,0,3.15,"24h/20C, 2h/60C",RTM,5395,w-411-tt-5,55.5,,,,8.2,,1.0,,R4,C13
MD-DD5V-VE-Enviro,[90/±45/90]S,35.0,VE,Derakane 411-C50,0,Knytex DB120 (393 gsm),28,Knytex D155 (527 gsm),72,0,3.15,"24h/20C, 2h/60C",RTM,5396,w-411-tt-6,50.9,,,,8.4,,1.0,,R4,C13
MD-DD5V-VE-Enviro,[90/±45/90]S,35.0,VE,Derakane 411-C50,0,Knytex DB120 (393 gsm),28,Knytex D155 (527 gsm),72,0,3.15,"24h/20C, 2h/60C",RTM,5397,w-411-tt-7,48.4,,,,8.1,,1.0,,R4,C13
MD-DD5V-VE-Enviro,[90/±45/90]S,35.0,VE,Derakane 411-C50,0,Knytex DB120 (393 gsm),28,Knytex D155 (527 gsm),72,0,3.15,"24h/20C, 2h/60C",RTM,5398,w-411-tt-8,52.1,,,,7.9,,1.0,,R4,C13
MD-DD5V-VE-Enviro,[90/±45/90]S,35.0,VE,Derakane 411-C50,0,Knytex DB120 (393 gsm),28,Knytex D155 (527 gsm),72,0,3.15,"24h/20C, 2h/60C",RTM,5399,w-411-tt-9,52.1,,,,8.2,,1.0,,R4,C13
MD-DD5V-VE-Enviro,[90/±45/90]S,35.0,VE,Derakane 411-C50,0,Knytex DB120 (393 gsm),28,Knytex D155 (527 gsm),72,0,3.15,"24h/20C, 2h/60C",RTM,5400,w-411-tt-10,52.6,,,,7.3,,1.0,,R4,C13
MD-DD5V-VE-Enviro,[90/±45/90]S,35.0,VE,Derakane 411-C50,0,Knytex DB120 (393 gsm),28,Knytex D155 (527 gsm),72,0,3.15,"24h/20C, 2h/60C",RTM,5401,w-411-tt-11,52.0,,,,7.5,,1.0,,R4,C13
MD-DD5V-VE-Enviro,[90/±45/90]S,35.0,VE,Derakane 411-C50,0,Knytex DB120 (393 gsm),28,Knytex D155 (527 gsm),72,0,3.15,"24h/20C, 2h/60C",RTM,5402,w-411-tt-12,50.1,,,,7.2,,1.0,,R4,C13
Biax-CH5-VE-Enviro,[±45]3,28.0,VE,Derakane 411-C50,0,Knytex DB120 (393 gsm),100,0,0,0,3.12,"24h/20C, 2h/60C",RTM,5403,411-45t-1,140.0,,,,11.0,,1.0,,R4,C13
Biax-CH5-VE-Enviro,[±45]3,28.0,VE,Derakane 411-C50,0,Knytex DB120 (393 gsm),100,0,0,0,3.12,"24h/20C, 2h/60C",RTM,5404,411-45t-2,133.0,,,,10.8,,1.0,,R4,C13
Biax-CH5-VE-Enviro,[±45]3,28.0,VE,Derakane 411-C50,0,Knytex DB120 (393 gsm),100,0,0,0,3.12,"24h/20C, 2h/60C",RTM,5405,411-45t-3,130.0,,,,10.9,,1.0,,R4,C13
Biax-CH5-VE-Enviro,[±45]3,28.0,VE,Derakane 411-C50,0,Knytex DB120 (393 gsm),100,0,0,0,3.12,"24h/20C, 2h/60C",RTM,5406,411-45t-4,121.0,,,,10.5,,1.0,,R4,C13
Biax-CH5-VE-Enviro,[±45]3,28.0,VE,Derakane 411-C50,0,Knytex DB120 (393 gsm),100,0,0,0,3.12,"24h/20C, 2h/60C",RTM,5407,411-45t-5,121.0,,,,10.6,,1.0,,R4,C13
Biax-CH5-VE-Enviro,[±45]3,28.0,VE,Derakane 411-C50,0,Knytex DB120 (393 gsm),100,0,0,0,3.12,"24h/20C, 2h/60C",RTM,5408,411-45t-6,123.0,,,,9.8,,1.0,,R4,C13
Biax-CH5-VE-Enviro,[±45]3,28.0,VE,Derakane 411-C50,0,Knytex DB120 (393 gsm),100,0,0,0,3.12,"24h/20C, 2h/60C",RTM,5409,411-45t-7,112.0,,,,9.8,,1.0,,R4,C13
Biax-CH5-VE-Enviro,[±45]3,28.0,VE,Derakane 411-C50,0,Knytex DB120 (393 gsm),100,0,0,0,3.12,"24h/20C, 2h/60C",RTM,5410,411-45t-8,116.0,,,,9.6,,1.0,,R4,C13
Biax-CH5-VE-Enviro,[±45]3,28.0,VE,Derakane 411-C50,0,Knytex DB120 (393 gsm),100,0,0,0,3.12,"24h/20C, 2h/60C",RTM,5411,411-45t-9,117.0,,,,10.0,,1.0,,R4,C13
Biax-CH5-VE-Enviro,[±45]3,28.0,VE,Derakane 411-C50,0,Knytex DB120 (393 gsm),100,0,0,0,3.12,"24h/20C, 2h/60C",RTM,5412,411-45t-10,103.0,,,,9.7,,1.0,,R4,C13
Biax-CH5-VE-Enviro,[±45]3,28.0,VE,Derakane 411-C50,0,Knytex DB120 (393 gsm),100,0,0,0,3.12,"24h/20C, 2h/60C",RTM,5413,411-45t-11,100.0,,,,8.5,,1.0,,R4,C13
Biax-CH5-VE-Enviro,[±45]3,28.0,VE,Derakane 411-C50,0,Knytex DB120 (393 gsm),100,0,0,0,3.12,"24h/20C, 2h/60C",RTM,5414,411-45t-12,100.0,,,,8.9,,1.0,,R4,C13
Biax-CH5-VE-Enviro,[±45]3,28.0,VE,Derakane 411-C50,0,Knytex DB120 (393 gsm),100,0,0,0,3.12,"24h/20C, 2h/60C",RTM,5415,w-411-45t-1,135.0,,,,11.4,,1.0,,R4,C13
Biax-CH5-VE-Enviro,[±45]3,28.0,VE,Derakane 411-C50,0,Knytex DB120 (393 gsm),100,0,0,0,3.12,"24h/20C, 2h/60C",RTM,5416,w-411-45t-2,135.0,,,,11.4,,1.0,,R4,C13
Biax-CH5-VE-Enviro,[±45]3,28.0,VE,Derakane 411-C50,0,Knytex DB120 (393 gsm),100,0,0,0,3.12,"24h/20C, 2h/60C",RTM,5417,w-411-45t-3,133.0,,,,10.2,,1.0,,R4,C13
Biax-CH5-VE-Enviro,[±45]3,28.0,VE,Derakane 411-C50,0,Knytex DB120 (393 gsm),100,0,0,0,3.12,"24h/20C, 2h/60C",RTM,5418,w-411-45t-4,129.0,,,,,,1.0,,R4,C13
Biax-CH5-VE-Enviro,[±45]3,28.0,VE,Derakane 411-C50,0,Knytex DB120 (393 gsm),100,0,0,0,3.12,"24h/20C, 2h/60C",RTM,5419,w-411-45t-5,125.0,,,,9.7,,1.0,,R4,C13
Biax-CH5-VE-Enviro,[±45]3,28.0,VE,Derakane 411-C50,0,Knytex DB120 (393 gsm),100,0,0,0,3.12,"24h/20C, 2h/60C",RTM,5420,w-411-45t-6,127.0,,,,9.5,,1.0,,R4,C13
Biax-CH5-VE-Enviro,[±45]3,28.0,VE,Derakane 411-C50,0,Knytex DB120 (393 gsm),100,0,0,0,3.12,"24h/20C, 2h/60C",RTM,5421,w-411-45t-7,110.0,,,,9.0,,1.0,,R4,C13
Biax-CH5-VE-Enviro,[±45]3,28.0,VE,Derakane 411-C50,0,Knytex DB120 (393 gsm),100,0,0,0,3.12,"24h/20C, 2h/60C",RTM,5422,w-411-45t-8,119.0,,,,9.2,,1.0,,R4,C13
Biax-CH5-VE-Enviro,[±45]3,28.0,VE,Derakane 411-C50,0,Knytex DB120 (393 gsm),100,0,0,0,3.12,"24h/20C, 2h/60C",RTM,5423,w-411-45t-9,121.0,,,,10.3,,1.0,,R4,C13
Biax-CH5-VE-Enviro,[±45]3,28.0,VE,Derakane 411-C50,0,Knytex DB120 (393 gsm),100,0,0,0,3.12,"24h/20C, 2h/60C",RTM,5424,w-411-45t-10,110.0,,,,9.2,,1.0,,R4,C13
Biax-CH5-VE-Enviro,[±45]3,28.0,VE,Derakane 411-C50,0,Knytex DB120 (393 gsm),100,0,0,0,3.12,"24h/20C, 2h/60C",RTM,5425,w-411-45t-11,112.0,,,,9.2,,1.0,,R4,C13
Biax-CH5-VE-Enviro,[±45]3,28.0,VE,Derakane 411-C50,0,Knytex DB120 (393 gsm),100,0,0,0,3.12,"24h/20C, 2h/60C",RTM,5426,w-411-45t-12,112.0,,,,9.3,,1.0,,R4,C13
MD-DD5E-SC14-Enviro,[0/±45/0]S,35.0,EP,Applied Poleramics SC-14,Knytex D155 (527 gsm),Knytex DB120 (393 gsm),28,0,0,0,3.16,"3h/60 C, 5h/100 C",RTM,5427,sc14-t-1,696.0,,,,26.6,,1.0,,R4,C13
MD-DD5E-SC14-Enviro,[0/±45/0]S,35.0,EP,Applied Poleramics SC-14,Knytex D155 (527 gsm),Knytex DB120 (393 gsm),28,0,0,0,3.16,"3h/60 C, 5h/100 C",RTM,5428,sc14-t-2,727.0,,,,28.0,,1.0,,R4,C13
MD-DD5E-SC14-Enviro,[0/±45/0]S,35.0,EP,Applied Poleramics SC-14,Knytex D155 (527 gsm),Knytex DB120 (393 gsm),28,0,0,0,3.16,"3h/60 C, 5h/100 C",RTM,5429,sc14-t-3,648.0,,,,24.6,,1.0,,R4,C13
MD-DD5E-SC14-Enviro,[0/±45/0]S,35.0,EP,Applied Poleramics SC-14,Knytex D155 (527 gsm),Knytex DB120 (393 gsm),28,0,0,0,3.16,"3h/60 C, 5h/100 C",RTM,5430,sc14-t-4,561.0,,,,25.1,,1.0,,R4,C13
MD-DD5E-SC14-Enviro,[0/±45/0]S,35.0,EP,Applied Poleramics SC-14,Knytex D155 (527 gsm),Knytex DB120 (393 gsm),28,0,0,0,3.16,"3h/60 C, 5h/100 C",RTM,5431,sc14-t-5,603.0,,,,25.3,,1.0,,R4,C13
MD-DD5E-SC14-Enviro,[0/±45/0]S,35.0,EP,Applied Poleramics SC-14,Knytex D155 (527 gsm),Knytex DB120 (393 gsm),28,0,0,0,3.16,"3h/60 C, 5h/100 C",RTM,5432,sc14-t-6,572.0,,,,25.8,,1.0,,R4,C13
MD-DD5E-SC14-Enviro,[0/±45/0]S,35.0,EP,Applied Poleramics SC-14,Knytex D155 (527 gsm),Knytex DB120 (393 gsm),28,0,0,0,3.16,"3h/60 C, 5h/100 C",RTM,5433,sc14-t-7,584.0,,,,24.2,,1.0,,R4,C13
MD-DD5E-SC14-Enviro,[0/±45/0]S,35.0,EP,Applied Poleramics SC-14,Knytex D155 (527 gsm),Knytex DB120 (393 gsm),28,0,0,0,3.16,"3h/60 C, 5h/100 C",RTM,5434,sc14-t-8,548.0,,,,27.0,,1.0,,R4,C13
MD-DD5E-SC14-Enviro,[0/±45/0]S,35.0,EP,Applied Poleramics SC-14,Knytex D155 (527 gsm),Knytex DB120 (393 gsm),28,0,0,0,3.16,"3h/60 C, 5h/100 C",RTM,5435,sc14-t-9,578.0,,,,23.5,,1.0,,R4,C13
MD-DD5E-SC14-Enviro,[0/±45/0]S,35.0,EP,Applied Poleramics SC-14,Knytex D155 (527 gsm),Knytex DB120 (393 gsm),28,0,0,0,3.16,"3h/60 C, 5h/100 C",RTM,5436,sc14-t-10,570.0,,,,23.5,,1.0,,R4,C13
MD-DD5E-SC14-Enviro,[0/±45/0]S,35.0,EP,Applied Poleramics SC-14,Knytex D155 (527 gsm),Knytex DB120 (393 gsm),28,0,0,0,3.16,"3h/60 C, 5h/100 C",RTM,5437,sc14-t-11,569.0,,,,23.4,,1.0,,R4,C13
MD-DD5E-SC14-Enviro,[0/±45/0]S,35.0,EP,Applied Poleramics SC-14,Knytex D155 (527 gsm),Knytex DB120 (393 gsm),28,0,0,0,3.16,"3h/60 C, 5h/100 C",RTM,5438,sc14-t-12,595.0,,,,24.8,,1.0,,R4,C13
MD-DD5E-SC14-Enviro,[0/±45/0]S,35.0,EP,Applied Poleramics SC-14,Knytex D155 (527 gsm),Knytex DB120 (393 gsm),28,0,0,0,3.16,"3h/60 C, 5h/100 C",RTM,5439,w-sc14-t-1,569.0,,,,25.0,,1.0,,R4,C13
MD-DD5E-SC14-Enviro,[0/±45/0]S,35.0,EP,Applied Poleramics SC-14,Knytex D155 (527 gsm),Knytex DB120 (393 gsm),28,0,0,0,3.16,"3h/60 C, 5h/100 C",RTM,5440,w-sc14-t-2,437.0,,,,23.9,,1.0,,R4,C13
MD-DD5E-SC14-Enviro,[0/±45/0]S,35.0,EP,Applied Poleramics SC-14,Knytex D155 (527 gsm),Knytex DB120 (393 gsm),28,0,0,0,3.16,"3h/60 C, 5h/100 C",RTM,5441,w-sc14-t-3,454.0,,,,24.3,,1.0,,R4,C13
MD-DD5E-SC14-Enviro,[0/±45/0]S,35.0,EP,Applied Poleramics SC-14,Knytex D155 (527 gsm),Knytex DB120 (393 gsm),28,0,0,0,3.16,"3h/60 C, 5h/100 C",RTM,5442,w-sc14-t-4,426.0,,,,23.6,,1.0,,R4,C13
MD-DD5E-SC14-Enviro,[0/±45/0]S,35.0,EP,Applied Poleramics SC-14,Knytex D155 (527 gsm),Knytex DB120 (393 gsm),28,0,0,0,3.16,"3h/60 C, 5h/100 C",RTM,5443,w-sc14-t-5,428.0,,,,25.4,,1.0,,R4,C13
MD-DD5E-SC14-Enviro,[0/±45/0]S,35.0,EP,Applied Poleramics SC-14,Knytex D155 (527 gsm),Knytex DB120 (393 gsm),28,0,0,0,3.16,"3h/60 C, 5h/100 C",RTM,5444,w-sc14-t-6,434.0,,,,23.3,,1.0,,R4,C13
MD-DD5E-SC14-Enviro,[0/±45/0]S,35.0,EP,Applied Poleramics SC-14,Knytex D155 (527 gsm),Knytex DB120 (393 gsm),28,0,0,0,3.16,"3h/60 C, 5h/100 C",RTM,5445,w-sc14-t-7,396.0,,,,23.5,,1.0,,R4,C13
MD-DD5E-SC14-Enviro,[0/±45/0]S,35.0,EP,Applied Poleramics SC-14,Knytex D155 (527 gsm),Knytex DB120 (393 gsm),28,0,0,0,3.16,"3h/60 C, 5h/100 C",RTM,5446,w-sc14-t-8,404.0,,,,25.5,,1.0,,R4,C13
MD-DD5E-SC14-Enviro,[0/±45/0]S,35.0,EP,Applied Poleramics SC-14,Knytex D155 (527 gsm),Knytex DB120 (393 gsm),28,0,0,0,3.16,"3h/60 C, 5h/100 C",RTM,5447,w-sc14-t-9,408.0,,,,23.8,,1.0,,R4,C13
MD-DD5E-SC14-Enviro,[0/±45/0]S,35.0,EP,Applied Poleramics SC-14,Knytex D155 (527 gsm),Knytex DB120 (393 gsm),28,0,0,0,3.16,"3h/60 C, 5h/100 C",RTM,5448,w-sc14-t-10,362.0,,,,22.1,,1.0,,R4,C13
MD-DD5E-SC14-Enviro,[0/±45/0]S,35.0,EP,Applied Poleramics SC-14,Knytex D155 (527 gsm),Knytex DB120 (393 gsm),28,0,0,0,3.16,"3h/60 C, 5h/100 C",RTM,5449,w-sc14-t-11,351.0,,,,21.8,,1.0,,R4,C13
MD-DD5E-SC14-Enviro,[0/±45/0]S,35.0,EP,Applied Poleramics SC-14,Knytex D155 (527 gsm),Knytex DB120 (393 gsm),28,0,0,0,3.16,"3h/60 C, 5h/100 C",RTM,5450,w-sc14-t-12,357.0,,,,23.1,,1.0,,R4,C13
MD-DD5E-SC14-Enviro,[0/±45/0]S,35.0,EP,Applied Poleramics SC-14,Knytex D155 (527 gsm),Knytex DB120 (393 gsm),28,0,0,0,3.16,"3h/60 C, 5h/100 C",RTM,5451,sc14-c-1,,-563.0,,,,,1.0,,R4,C13
MD-DD5E-SC14-Enviro,[0/±45/0]S,35.0,EP,Applied Poleramics SC-14,Knytex D155 (527 gsm),Knytex DB120 (393 gsm),28,0,0,0,3.16,"3h/60 C, 5h/100 C",RTM,5452,sc14-c-2,,-508.0,,,,,1.0,,R4,C13
MD-DD5E-SC14-Enviro,[0/±45/0]S,35.0,EP,Applied Poleramics SC-14,Knytex D155 (527 gsm),Knytex DB120 (393 gsm),28,0,0,0,3.16,"3h/60 C, 5h/100 C",RTM,5453,sc14-c-3,,-532.0,,,,,1.0,,R4,C13
MD-DD5E-SC14-Enviro,[0/±45/0]S,35.0,EP,Applied Poleramics SC-14,Knytex D155 (527 gsm),Knytex DB120 (393 gsm),28,0,0,0,3.16,"3h/60 C, 5h/100 C",RTM,5454,sc14-c-4,,-511.0,,,,,1.0,,R4,C13
MD-DD5E-SC14-Enviro,[0/±45/0]S,35.0,EP,Applied Poleramics SC-14,Knytex D155 (527 gsm),Knytex DB120 (393 gsm),28,0,0,0,3.16,"3h/60 C, 5h/100 C",RTM,5455,sc14-c-5,,-555.0,,,,,1.0,,R4,C13
MD-DD5E-SC14-Enviro,[0/±45/0]S,35.0,EP,Applied Poleramics SC-14,Knytex D155 (527 gsm),Knytex DB120 (393 gsm),28,0,0,0,3.16,"3h/60 C, 5h/100 C",RTM,5456,sc14-c-6,,-537.0,,,,,1.0,,R4,C13
MD-DD5E-SC14-Enviro,[0/±45/0]S,35.0,EP,Applied Poleramics SC-14,Knytex D155 (527 gsm),Knytex DB120 (393 gsm),28,0,0,0,3.16,"3h/60 C, 5h/100 C",RTM,5457,sc14-c-7,,-492.0,,,,,1.0,,R4,C13
MD-DD5E-SC14-Enviro,[0/±45/0]S,35.0,EP,Applied Poleramics SC-14,Knytex D155 (527 gsm),Knytex DB120 (393 gsm),28,0,0,0,3.16,"3h/60 C, 5h/100 C",RTM,5458,sc14-c-8,,-464.0,,,,,1.0,,R4,C13
MD-DD5E-SC14-Enviro,[0/±45/0]S,35.0,EP,Applied Poleramics SC-14,Knytex D155 (527 gsm),Knytex DB120 (393 gsm),28,0,0,0,3.16,"3h/60 C, 5h/100 C",RTM,5459,sc14-c-9,,-480.0,,,,,1.0,,R4,C13
MD-DD5E-SC14-Enviro,[0/±45/0]S,35.0,EP,Applied Poleramics SC-14,Knytex D155 (527 gsm),Knytex DB120 (393 gsm),28,0,0,0,3.16,"3h/60 C, 5h/100 C",RTM,5460,sc14-c-10,,-414.0,,,,,1.0,,R4,C13
MD-DD5E-SC14-Enviro,[0/±45/0]S,35.0,EP,Applied Poleramics SC-14,Knytex D155 (527 gsm),Knytex DB120 (393 gsm),28,0,0,0,3.16,"3h/60 C, 5h/100 C",RTM,5461,sc14-c-11,,-406.0,,,,,1.0,,R4,C13
MD-DD5E-SC14-Enviro,[0/±45/0]S,35.0,EP,Applied Poleramics SC-14,Knytex D155 (527 gsm),Knytex DB120 (393 gsm),28,0,0,0,3.16,"3h/60 C, 5h/100 C",RTM,5462,sc14-c-12,,-424.0,,,,,1.0,,R4,C13
MD-DD5E-SC14-Enviro,[0/±45/0]S,35.0,EP,Applied Poleramics SC-14,Knytex D155 (527 gsm),Knytex DB120 (393 gsm),28,0,0,0,3.16,"3h/60 C, 5h/100 C",RTM,5463,w-sc14-c-1,,-454.0,,,,,1.0,,R4,C13
MD-DD5E-SC14-Enviro,[0/±45/0]S,35.0,EP,Applied Poleramics SC-14,Knytex D155 (527 gsm),Knytex DB120 (393 gsm),28,0,0,0,3.16,"3h/60 C, 5h/100 C",RTM,5464,w-sc14-c-2,,-456.0,,,,,1.0,,R4,C13
MD-DD5E-SC14-Enviro,[0/±45/0]S,35.0,EP,Applied Poleramics SC-14,Knytex D155 (527 gsm),Knytex DB120 (393 gsm),28,0,0,0,3.16,"3h/60 C, 5h/100 C",RTM,5465,w-sc14-c-3,,-462.0,,,,,1.0,,R4,C13
MD-DD5E-SC14-Enviro,[0/±45/0]S,35.0,EP,Applied Poleramics SC-14,Knytex D155 (527 gsm),Knytex DB120 (393 gsm),28,0,0,0,3.16,"3h/60 C, 5h/100 C",RTM,5466,w-sc14-c-4,,-428.0,,,,,1.0,,R4,C13
MD-DD5E-SC14-Enviro,[0/±45/0]S,35.0,EP,Applied Poleramics SC-14,Knytex D155 (527 gsm),Knytex DB120 (393 gsm),28,0,0,0,3.16,"3h/60 C, 5h/100 C",RTM,5467,w-sc14-c-5,,-334.0,,,,,1.0,,R4,C13
MD-DD5E-SC14-Enviro,[0/±45/0]S,35.0,EP,Applied Poleramics SC-14,Knytex D155 (527 gsm),Knytex DB120 (393 gsm),28,0,0,0,3.16,"3h/60 C, 5h/100 C",RTM,5468,w-sc14-c-6,,-412.0,,,,,1.0,,R4,C13
MD-DD5E-SC14-Enviro,[0/±45/0]S,35.0,EP,Applied Poleramics SC-14,Knytex D155 (527 gsm),Knytex DB120 (393 gsm),28,0,0,0,3.16,"3h/60 C, 5h/100 C",RTM,5469,w-sc14-c-10,,-318.0,,,,,1.0,,R4,C13
MD-DD5E-SC14-Enviro,[0/±45/0]S,35.0,EP,Applied Poleramics SC-14,Knytex D155 (527 gsm),Knytex DB120 (393 gsm),28,0,0,0,3.16,"3h/60 C, 5h/100 C",RTM,5470,w-sc14-c-11,,-371.0,,,,,1.0,,R4,C13
MD-DD5E-SC14-Enviro,[0/±45/0]S,35.0,EP,Applied Poleramics SC-14,Knytex D155 (527 gsm),Knytex DB120 (393 gsm),28,0,0,0,3.16,"3h/60 C, 5h/100 C",RTM,5471,w-sc14-c-12,,-368.0,,,,,1.0,,R4,C13
MD-DD5E-SC14-Enviro,[0/±45/0]S,35.0,EP,Applied Poleramics SC-14,Knytex D155 (527 gsm),Knytex DB120 (393 gsm),28,0,0,0,3.16,"3h/60 C, 5h/100 C",RTM,5472,w-sc14-c-7,,-375.0,,,,,1.0,,R4,C13
MD-DD5E-SC14-Enviro,[0/±45/0]S,35.0,EP,Applied Poleramics SC-14,Knytex D155 (527 gsm),Knytex DB120 (393 gsm),28,0,0,0,3.16,"3h/60 C, 5h/100 C",RTM,5473,w-sc14-c-8,,-293.0,,,,,1.0,,R4,C13
MD-DD5E-SC14-Enviro,[0/±45/0]S,35.0,EP,Applied Poleramics SC-14,Knytex D155 (527 gsm),Knytex DB120 (393 gsm),28,0,0,0,3.16,"3h/60 C, 5h/100 C",RTM,5474,w-sc14-c-9,,-349.0,,,,,1.0,,R4,C13
MD-DD5E-SC14-Enviro,[90/±45/90]S,36.0,EP,Applied Poleramics SC-14,0,Knytex DB120 (393 gsm),28,Knytex D155 (527 gsm),72,0,3.16,"3h/60 C, 5h/100 C",RTM,5475,sc14-tt-14,86.6,,,,9.1,,1.0,,R4,C13
MD-DD5E-SC14-Enviro,[90/±45/90]S,36.0,EP,Applied Poleramics SC-14,0,Knytex DB120 (393 gsm),28,Knytex D155 (527 gsm),72,0,3.16,"3h/60 C, 5h/100 C",RTM,5476,sc14-tt-2,92.4,,,,9.5,,1.0,,R4,C13
MD-DD5E-SC14-Enviro,[90/±45/90]S,36.0,EP,Applied Poleramics SC-14,0,Knytex DB120 (393 gsm),28,Knytex D155 (527 gsm),72,0,3.16,"3h/60 C, 5h/100 C",RTM,5477,sc14-tt-3,91.8,,,,8.8,,1.0,,R4,C13
MD-DD5E-SC14-Enviro,[90/±45/90]S,36.0,EP,Applied Poleramics SC-14,0,Knytex DB120 (393 gsm),28,Knytex D155 (527 gsm),72,0,3.16,"3h/60 C, 5h/100 C",RTM,5478,sc14-tt-4,97.0,,,,8.7,,1.0,,R4,C13
MD-DD5E-SC14-Enviro,[90/±45/90]S,36.0,EP,Applied Poleramics SC-14,0,Knytex DB120 (393 gsm),28,Knytex D155 (527 gsm),72,0,3.16,"3h/60 C, 5h/100 C",RTM,5479,sc14-tt-5,89.7,,,,8.4,,1.0,,R4,C13
MD-DD5E-SC14-Enviro,[90/±45/90]S,36.0,EP,Applied Poleramics SC-14,0,Knytex DB120 (393 gsm),28,Knytex D155 (527 gsm),72,0,3.16,"3h/60 C, 5h/100 C",RTM,5480,sc14-tt-6,92.1,,,,8.2,,1.0,,R4,C13
MD-DD5E-SC14-Enviro,[90/±45/90]S,36.0,EP,Applied Poleramics SC-14,0,Knytex DB120 (393 gsm),28,Knytex D155 (527 gsm),72,0,3.16,"3h/60 C, 5h/100 C",RTM,5481,sc14-tt-7,93.4,,,,7.9,,1.0,,R4,C13
MD-DD5E-SC14-Enviro,[90/±45/90]S,36.0,EP,Applied Poleramics SC-14,0,Knytex DB120 (393 gsm),28,Knytex D155 (527 gsm),72,0,3.16,"3h/60 C, 5h/100 C",RTM,5482,sc14-t-8,93.1,,,,7.6,,1.0,,R4,C13
MD-DD5E-SC14-Enviro,[90/±45/90]S,36.0,EP,Applied Poleramics SC-14,0,Knytex DB120 (393 gsm),28,Knytex D155 (527 gsm),72,0,3.16,"3h/60 C, 5h/100 C",RTM,5483,sc14-t-9,88.3,,,,7.7,,1.0,,R4,C13
MD-DD5E-SC14-Enviro,[90/±45/90]S,36.0,EP,Applied Poleramics SC-14,0,Knytex DB120 (393 gsm),28,Knytex D155 (527 gsm),72,0,3.16,"3h/60 C, 5h/100 C",RTM,5484,sc14-tt-10,100.0,,,,7.6,,1.0,,R4,C13
MD-DD5E-SC14-Enviro,[90/±45/90]S,36.0,EP,Applied Poleramics SC-14,0,Knytex DB120 (393 gsm),28,Knytex D155 (527 gsm),72,0,3.16,"3h/60 C, 5h/100 C",RTM,5485,sc14-tt-11,93.4,,,,7.4,,1.0,,R4,C13
MD-DD5E-SC14-Enviro,[90/±45/90]S,36.0,EP,Applied Poleramics SC-14,0,Knytex DB120 (393 gsm),28,Knytex D155 (527 gsm),72,0,3.16,"3h/60 C, 5h/100 C",RTM,5486,sc14-tt-12,90.1,,,,7.6,,1.0,,R4,C13
MD-DD5E-SC14-Enviro,[90/±45/90]S,36.0,EP,Applied Poleramics SC-14,0,Knytex DB120 (393 gsm),28,Knytex D155 (527 gsm),72,0,3.16,"3h/60 C, 5h/100 C",RTM,5721,tsc141,109.0,,,,9.4,3.21,1.0,,R4,C13
MD-DD5E-SC14-Enviro,[90/±45/90]S,36.0,EP,Applied Poleramics SC-14,0,Knytex DB120 (393 gsm),28,Knytex D155 (527 gsm),72,0,3.16,"3h/60 C, 5h/100 C",RTM,5722,tsc142,121.0,,,,9.5,4.73,1.0,,R4,C13
MD-DD5E-SC14-Enviro,[90/±45/90]S,36.0,EP,Applied Poleramics SC-14,0,Knytex DB120 (393 gsm),28,Knytex D155 (527 gsm),72,0,3.16,"3h/60 C, 5h/100 C",RTM,5723,tsc143,104.0,,,,9.4,3.45,1.0,,R4,C13
MD-DD5E-SC14-Enviro,[90/±45/90]S,36.0,EP,Applied Poleramics SC-14,0,Knytex DB120 (393 gsm),28,Knytex D155 (527 gsm),72,0,3.16,"3h/60 C, 5h/100 C",RTM,5487,w-sc14-tt-1,76.2,,,,8.6,,1.0,,R4,C13
MD-DD5E-SC14-Enviro,[90/±45/90]S,36.0,EP,Applied Poleramics SC-14,0,Knytex DB120 (393 gsm),28,Knytex D155 (527 gsm),72,0,3.16,"3h/60 C, 5h/100 C",RTM,5488,w-sc14-tt-2,70.1,,,,8.2,,1.0,,R4,C13
MD-DD5E-SC14-Enviro,[90/±45/90]S,36.0,EP,Applied Poleramics SC-14,0,Knytex DB120 (393 gsm),28,Knytex D155 (527 gsm),72,0,3.16,"3h/60 C, 5h/100 C",RTM,5489,w-sc14-tt-3,69.9,,,,7.8,,1.0,,R4,C13
MD-DD5E-SC14-Enviro,[90/±45/90]S,36.0,EP,Applied Poleramics SC-14,0,Knytex DB120 (393 gsm),28,Knytex D155 (527 gsm),72,0,3.16,"3h/60 C, 5h/100 C",RTM,5490,w-sc14-tt-4,73.9,,,,7.5,,1.0,,R4,C13
MD-DD5E-SC14-Enviro,[90/±45/90]S,36.0,EP,Applied Poleramics SC-14,0,Knytex DB120 (393 gsm),28,Knytex D155 (527 gsm),72,0,3.16,"3h/60 C, 5h/100 C",RTM,5491,w-sc14-tt-5,68.3,,,,7.1,,1.0,,R4,C13
MD-DD5E-SC14-Enviro,[90/±45/90]S,36.0,EP,Applied Poleramics SC-14,0,Knytex DB120 (393 gsm),28,Knytex D155 (527 gsm),72,0,3.16,"3h/60 C, 5h/100 C",RTM,5492,w-sc14-tt-6,76.9,,,,7.1,,1.0,,R4,C13
MD-DD5E-SC14-Enviro,[90/±45/90]S,36.0,EP,Applied Poleramics SC-14,0,Knytex DB120 (393 gsm),28,Knytex D155 (527 gsm),72,0,3.16,"3h/60 C, 5h/100 C",RTM,5493,w-sc14-tt-7,68.1,,,,6.3,,1.0,,R4,C13
MD-DD5E-SC14-Enviro,[90/±45/90]S,36.0,EP,Applied Poleramics SC-14,0,Knytex DB120 (393 gsm),28,Knytex D155 (527 gsm),72,0,3.16,"3h/60 C, 5h/100 C",RTM,5494,w-sc14-tt-8,66.1,,,,6.8,,1.0,,R4,C13
MD-DD5E-SC14-Enviro,[90/±45/90]S,36.0,EP,Applied Poleramics SC-14,0,Knytex DB120 (393 gsm),28,Knytex D155 (527 gsm),72,0,3.16,"3h/60 C, 5h/100 C",RTM,5495,w-sc14-tt-9,71.1,,,,6.3,,1.0,,R4,C13
MD-DD5E-SC14-Enviro,[90/±45/90]S,36.0,EP,Applied Poleramics SC-14,0,Knytex DB120 (393 gsm),28,Knytex D155 (527 gsm),72,0,3.16,"3h/60 C, 5h/100 C",RTM,5496,w-sc14-tt-10,66.8,,,,5.2,,1.0,,R4,C13
MD-DD5E-SC14-Enviro,[90/±45/90]S,36.0,EP,Applied Poleramics SC-14,0,Knytex DB120 (393 gsm),28,Knytex D155 (527 gsm),72,0,3.16,"3h/60 C, 5h/100 C",RTM,5497,w-sc14-tt-11,67.3,,,,5.1,,1.0,,R4,C13
MD-DD5E-SC14-Enviro,[90/±45/90]S,36.0,EP,Applied Poleramics SC-14,0,Knytex DB120 (393 gsm),28,Knytex D155 (527 gsm),72,0,3.16,"3h/60 C, 5h/100 C",RTM,5498,w-sc14-tt-12,70.4,,,,5.5,,1.0,,R4,C13
Biax-CH5-SC14-Enviro,[±45]3,28.0,EP,Applied Poleramics SC-14,0,Knytex DB120 (393 gsm),100,0,0,0,3.16,"3h/60 C, 5h/100 C",RTM,5499,sc14-45t-1,92.0,,,,9.6,,1.0,,R4,C13
Biax-CH5-SC14-Enviro,[±45]3,28.0,EP,Applied Poleramics SC-14,0,Knytex DB120 (393 gsm),100,0,0,0,3.16,"3h/60 C, 5h/100 C",RTM,5500,sc14-45t-2,87.6,,,,9.2,,1.0,,R4,C13
Biax-CH5-SC14-Enviro,[±45]3,28.0,EP,Applied Poleramics SC-14,0,Knytex DB120 (393 gsm),100,0,0,0,3.16,"3h/60 C, 5h/100 C",RTM,5501,sc14-45t-3,92.7,,,,8.8,,1.0,,R4,C13
Biax-CH5-SC14-Enviro,[±45]3,28.0,EP,Applied Poleramics SC-14,0,Knytex DB120 (393 gsm),100,0,0,0,3.16,"3h/60 C, 5h/100 C",RTM,5502,sc14-45t-4,85.9,,,,8.6,,1.0,,R4,C13
Biax-CH5-SC14-Enviro,[±45]3,28.0,EP,Applied Poleramics SC-14,0,Knytex DB120 (393 gsm),100,0,0,0,3.16,"3h/60 C, 5h/100 C",RTM,5503,sc14-45t-5,84.0,,,,7.4,,1.0,,R4,C13
Biax-CH5-SC14-Enviro,[±45]3,28.0,EP,Applied Poleramics SC-14,0,Knytex DB120 (393 gsm),100,0,0,0,3.16,"3h/60 C, 5h/100 C",RTM,5504,sc14-45t-6,85.1,,,,7.7,,1.0,,R4,C13
Biax-CH5-SC14-Enviro,[±45]3,28.0,EP,Applied Poleramics SC-14,0,Knytex DB120 (393 gsm),100,0,0,0,3.16,"3h/60 C, 5h/100 C",RTM,5505,sc14-45t-7,75.7,,,,6.4,,1.0,,R4,C13
Biax-CH5-SC14-Enviro,[±45]3,28.0,EP,Applied Poleramics SC-14,0,Knytex DB120 (393 gsm),100,0,0,0,3.16,"3h/60 C, 5h/100 C",RTM,5506,sc14-45t-8,79.9,,,,7.1,,1.0,,R4,C13
Biax-CH5-SC14-Enviro,[±45]3,28.0,EP,Applied Poleramics SC-14,0,Knytex DB120 (393 gsm),100,0,0,0,3.16,"3h/60 C, 5h/100 C",RTM,5507,sc14-45t-9,74.7,,,,6.9,,1.0,,R4,C13
Biax-CH5-SC14-Enviro,[±45]3,28.0,EP,Applied Poleramics SC-14,0,Knytex DB120 (393 gsm),100,0,0,0,3.16,"3h/60 C, 5h/100 C",RTM,5508,sc14-45t-10,64.2,,,,6.4,,1.0,,R4,C13
Biax-CH5-SC14-Enviro,[±45]3,28.0,EP,Applied Poleramics SC-14,0,Knytex DB120 (393 gsm),100,0,0,0,3.16,"3h/60 C, 5h/100 C",RTM,5509,sc14-45t-11,73.6,,,,6.7,,1.0,,R4,C13
Biax-CH5-SC14-Enviro,[±45]3,28.0,EP,Applied Poleramics SC-14,0,Knytex DB120 (393 gsm),100,0,0,0,3.16,"3h/60 C, 5h/100 C",RTM,5510,sc14-45t-12,64.9,,,,5.7,,1.0,,R4,C13
Biax-CH5-SC14-Enviro,[±45]3,28.0,EP,Applied Poleramics SC-14,0,Knytex DB120 (393 gsm),100,0,0,0,3.16,"3h/60 C, 5h/100 C",RTM,5511,w-sc1445t1,93.1,,,,8.1,,1.0,,R4,C13
Biax-CH5-SC14-Enviro,[±45]3,28.0,EP,Applied Poleramics SC-14,0,Knytex DB120 (393 gsm),100,0,0,0,3.16,"3h/60 C, 5h/100 C",RTM,5512,w-sc1445t2,81.4,,,,7.8,,1.0,,R4,C13
Biax-CH5-SC14-Enviro,[±45]3,28.0,EP,Applied Poleramics SC-14,0,Knytex DB120 (393 gsm),100,0,0,0,3.16,"3h/60 C, 5h/100 C",RTM,5513,w-sc1445t3,89.0,,,,8.2,,1.0,,R4,C13
Biax-CH5-SC14-Enviro,[±45]3,28.0,EP,Applied Poleramics SC-14,0,Knytex DB120 (393 gsm),100,0,0,0,3.16,"3h/60 C, 5h/100 C",RTM,5514,w-sc1445t4,84.0,,,,7.2,,1.0,,R4,C13
Biax-CH5-SC14-Enviro,[±45]3,28.0,EP,Applied Poleramics SC-14,0,Knytex DB120 (393 gsm),100,0,0,0,3.16,"3h/60 C, 5h/100 C",RTM,5515,w-sc1445t5,73.7,,,,6.8,,1.0,,R4,C13
Biax-CH5-SC14-Enviro,[±45]3,28.0,EP,Applied Poleramics SC-14,0,Knytex DB120 (393 gsm),100,0,0,0,3.16,"3h/60 C, 5h/100 C",RTM,5516,w-sc1445t6,75.4,,,,6.5,,1.0,,R4,C13
Biax-CH5-SC14-Enviro,[±45]3,28.0,EP,Applied Poleramics SC-14,0,Knytex DB120 (393 gsm),100,0,0,0,3.16,"3h/60 C, 5h/100 C",RTM,5517,w-sc1445t7,66.4,,,,6.1,,1.0,,R4,C13
Biax-CH5-SC14-Enviro,[±45]3,28.0,EP,Applied Poleramics SC-14,0,Knytex DB120 (393 gsm),100,0,0,0,3.16,"3h/60 C, 5h/100 C",RTM,5518,w-sc1445t8,67.6,,,,6.0,,1.0,,R4,C13
Biax-CH5-SC14-Enviro,[±45]3,28.0,EP,Applied Poleramics SC-14,0,Knytex DB120 (393 gsm),100,0,0,0,3.16,"3h/60 C, 5h/100 C",RTM,5519,w-sc1445t9,65.0,,,,5.7,,1.0,,R4,C13
Biax-CH5-SC14-Enviro,[±45]3,28.0,EP,Applied Poleramics SC-14,0,Knytex DB120 (393 gsm),100,0,0,0,3.16,"3h/60 C, 5h/100 C",RTM,5520,w-sc1445t10,55.0,,,,4.0,,1.0,,R4,C13
Biax-CH5-SC14-Enviro,[±45]3,28.0,EP,Applied Poleramics SC-14,0,Knytex DB120 (393 gsm),100,0,0,0,3.16,"3h/60 C, 5h/100 C",RTM,5521,w-sc1445t11,51.9,,,,3.8,,1.0,,R4,C13
Biax-CH5-SC14-Enviro,[±45]3,28.0,EP,Applied Poleramics SC-14,0,Knytex DB120 (393 gsm),100,0,0,0,3.16,"3h/60 C, 5h/100 C",RTM,5522,w-sc1445t12,49.5,,,,3.5,,1.0,,R4,C13
MD-DD5V2-VE2-Enviro,[0/±45/0]S,35.0,VE2,Derakane 8084,Knytex D155 (527 gsm),Knytex DB120 (393 gsm),28,0,0,0,3.16,"24h/20C, 2h/60C",RTM,5523,8084-t-1,698.0,,,,24.9,,1.0,,R4,C13
MD-DD5V2-VE2-Enviro,[0/±45/0]S,35.0,VE2,Derakane 8084,Knytex D155 (527 gsm),Knytex DB120 (393 gsm),28,0,0,0,3.16,"24h/20C, 2h/60C",RTM,5524,8084-t-2,684.0,,,,25.1,,1.0,,R4,C13
MD-DD5V2-VE2-Enviro,[0/±45/0]S,35.0,VE2,Derakane 8084,Knytex D155 (527 gsm),Knytex DB120 (393 gsm),28,0,0,0,3.16,"24h/20C, 2h/60C",RTM,5525,8084-t-3,539.0,,,,23.9,,1.0,,R4,C13
MD-DD5V2-VE2-Enviro,[0/±45/0]S,35.0,VE2,Derakane 8084,Knytex D155 (527 gsm),Knytex DB120 (393 gsm),28,0,0,0,3.16,"24h/20C, 2h/60C",RTM,5526,8084-t-4,480.0,,,,22.9,,1.0,,R4,C13
MD-DD5V2-VE2-Enviro,[0/±45/0]S,35.0,VE2,Derakane 8084,Knytex D155 (527 gsm),Knytex DB120 (393 gsm),28,0,0,0,3.16,"24h/20C, 2h/60C",RTM,5527,8084-t-5,471.0,,,,24.0,,1.0,,R4,C13
MD-DD5V2-VE2-Enviro,[0/±45/0]S,35.0,VE2,Derakane 8084,Knytex D155 (527 gsm),Knytex DB120 (393 gsm),28,0,0,0,3.16,"24h/20C, 2h/60C",RTM,5528,8084-t-6,550.0,,,,24.4,,1.0,,R4,C13
MD-DD5V2-VE2-Enviro,[0/±45/0]S,35.0,VE2,Derakane 8084,Knytex D155 (527 gsm),Knytex DB120 (393 gsm),28,0,0,0,3.16,"24h/20C, 2h/60C",RTM,5529,8084-t-7,532.0,,,,24.4,,1.0,,R4,C13
MD-DD5V2-VE2-Enviro,[0/±45/0]S,35.0,VE2,Derakane 8084,Knytex D155 (527 gsm),Knytex DB120 (393 gsm),28,0,0,0,3.16,"24h/20C, 2h/60C",RTM,5530,8084-t-8,656.0,,,,23.6,,1.0,,R4,C13
