Repository: AdamJalalIA/composite-materials-similarity-project

# Exploration de matériaux composites intelligents | Stage AptiSkills



**Stage L3 Matériaux / Data / Informatique**  
**Durée** : 1 mois  
**Encadré par** : AptiSkills  
**Technologies** : Python • Streamlit • SQLite • FAISS • Scikit-learn

## Objectifs

Concevoir une plateforme bout-en-bout capable de nettoyer les données composites MHK (Sandia National Laboratories), de modéliser la contrainte maximale via un algorithme supervisé, de rechercher des matériaux similaires selon des critères métier (hydrogène, corrosion, contraintes) et d'exposer ces capacités dans une interface Streamlit utilisable en production interne.

File: data/processed/MHK_material_database_cleaned.csv (part 9 of 11)
CE6,[V/0/45/-45/0/V],47.2,VE,AME 6001 VE +1.5% MCP,E-LT-2900,E-BX 1700,22.5,0,0,8.3,2.2,"1.3h @ 80C, 1.3h @ 120C",,,CE6-643-TW,118.0,,,0.0254,15.3,2.1,1.0,0.36,,
CE6,[V/0/45/-45/0/V],47.6,VE,AME 6001 VE +1.5% MCP,E-LT-2900,E-BX 1700,22.5,0,0,8.3,2.18,"1.3h @ 80C, 1.3h @ 120C",,,CE6-645-TW,129.0,,,0.0254,15.2,2.0,1.0,0.36,,
CE6,[V/0/45/-45/0/V],46.3,VE,AME 6001 VE +1.5% MCP,E-LT-2900,E-BX 1700,22.5,0,0,8.3,2.24,"1.3h @ 80C, 1.3h @ 120C",,,CE6-647-TW,126.0,,,0.0254,18.3,2.7,1.0,0.36,,
CE6,[V/0/45/-45/0/V],45.9,VE,AME 6001 VE +1.5% MCP,E-LT-2900,E-BX 1700,22.5,0,0,8.3,2.26,"1.3h @ 80C, 1.3h @ 120C",,,CE6-649-TW,127.0,,,0.0254,18.7,2.4,1.0,0.36,,
MD-DD5V2-VE2-Enviro,[0/±45/0]S,35.0,VE2,Derakane 8084,Knytex D155 (527 gsm),Knytex DB120 (393 gsm),28,0,0,0,3.16,"24h/20C, 2h/60C",RTM,5531,8084-t-9,588.0,,,,24.1,,1.0,,R4,C13
MD-DD5V2-VE2-Enviro,[0/±45/0]S,35.0,VE2,Derakane 8084,Knytex D155 (527 gsm),Knytex DB120 (393 gsm),28,0,0,0,3.16,"24h/20C, 2h/60C",RTM,5532,8084-t-10,556.0,,,,23.5,,1.0,,R4,C13
MD-DD5V2-VE2-Enviro,[0/±45/0]S,35.0,VE2,Derakane 8084,Knytex D155 (527 gsm),Knytex DB120 (393 gsm),28,0,0,0,3.16,"24h/20C, 2h/60C",RTM,5533,8084-t-11,536.0,,,,22.5,,1.0,,R4,C13
MD-DD5V2-VE2-Enviro,[0/±45/0]S,35.0,VE2,Derakane 8084,Knytex D155 (527 gsm),Knytex DB120 (393 gsm),28,0,0,0,3.16,"24h/20C, 2h/60C",RTM,5534,8084-t-12,550.0,,,,22.3,,1.0,,R4,C13
MD-DD5V2-VE2-Enviro,[0/±45/0]S,35.0,VE2,Derakane 8084,Knytex D155 (527 gsm),Knytex DB120 (393 gsm),28,0,0,0,3.16,"24h/20C, 2h/60C",RTM,5535,w-8084-t-1,461.0,,,,25.6,,1.0,,R4,C13
MD-DD5V2-VE2-Enviro,[0/±45/0]S,35.0,VE2,Derakane 8084,Knytex D155 (527 gsm),Knytex DB120 (393 gsm),28,0,0,0,3.16,"24h/20C, 2h/60C",RTM,5536,w-8084-t-2,463.0,,,,25.1,,1.0,,R4,C13
MD-DD5V2-VE2-Enviro,[0/±45/0]S,35.0,VE2,Derakane 8084,Knytex D155 (527 gsm),Knytex DB120 (393 gsm),28,0,0,0,3.16,"24h/20C, 2h/60C",RTM,5537,w-8084-t-3,472.0,,,,24.3,,1.0,,R4,C13
MD-DD5V2-VE2-Enviro,[0/±45/0]S,35.0,VE2,Derakane 8084,Knytex D155 (527 gsm),Knytex DB120 (393 gsm),28,0,0,0,3.16,"24h/20C, 2h/60C",RTM,5538,w-8084-t-4,443.0,,,,24.6,,1.0,,R4,C13
MD-DD5V2-VE2-Enviro,[0/±45/0]S,35.0,VE2,Derakane 8084,Knytex D155 (527 gsm),Knytex DB120 (393 gsm),28,0,0,0,3.16,"24h/20C, 2h/60C",RTM,5539,w-8084-t-5,435.0,,,,23.6,,1.0,,R4,C13
MD-DD5V2-VE2-Enviro,[0/±45/0]S,35.0,VE2,Derakane 8084,Knytex D155 (527 gsm),Knytex DB120 (393 gsm),28,0,0,0,3.16,"24h/20C, 2h/60C",RTM,5540,w-8084-t-6,436.0,,,,24.8,,1.0,,R4,C13
MD-DD5V2-VE2-Enviro,[0/±45/0]S,35.0,VE2,Derakane 8084,Knytex D155 (527 gsm),Knytex DB120 (393 gsm),28,0,0,0,3.16,"24h/20C, 2h/60C",RTM,5541,w-8084-t-7,423.0,,,,23.9,,1.0,,R4,C13
MD-DD5V2-VE2-Enviro,[0/±45/0]S,35.0,VE2,Derakane 8084,Knytex D155 (527 gsm),Knytex DB120 (393 gsm),28,0,0,0,3.16,"24h/20C, 2h/60C",RTM,5542,w-8084-t-8,419.0,,,,24.9,,1.0,,R4,C13
MD-DD5V2-VE2-Enviro,[0/±45/0]S,35.0,VE2,Derakane 8084,Knytex D155 (527 gsm),Knytex DB120 (393 gsm),28,0,0,0,3.16,"24h/20C, 2h/60C",RTM,5543,w-8084-t-9,413.0,,,,26.2,,1.0,,R4,C13
MD-DD5V2-VE2-Enviro,[0/±45/0]S,35.0,VE2,Derakane 8084,Knytex D155 (527 gsm),Knytex DB120 (393 gsm),28,0,0,0,3.16,"24h/20C, 2h/60C",RTM,5544,w-8084-t-10,379.0,,,,23.8,,1.0,,R4,C13
MD-DD5V2-VE2-Enviro,[0/±45/0]S,35.0,VE2,Derakane 8084,Knytex D155 (527 gsm),Knytex DB120 (393 gsm),28,0,0,0,3.16,"24h/20C, 2h/60C",RTM,5545,w-8084-t-11,397.0,,,,24.2,,1.0,,R4,C13
MD-DD5V2-VE2-Enviro,[0/±45/0]S,35.0,VE2,Derakane 8084,Knytex D155 (527 gsm),Knytex DB120 (393 gsm),28,0,0,0,3.16,"24h/20C, 2h/60C",RTM,5546,w-8084-t-12,393.0,,,,24.4,,1.0,,R4,C13
MD-DD5V2-VE2-Enviro,[0/±45/0]S,35.0,VE2,Derakane 8084,Knytex D155 (527 gsm),Knytex DB120 (393 gsm),28,0,0,0,3.16,"24h/20C, 2h/60C",RTM,5547,8084-c-1,,-600.0,,,,,1.0,,R4,C13
MD-DD5V2-VE2-Enviro,[0/±45/0]S,35.0,VE2,Derakane 8084,Knytex D155 (527 gsm),Knytex DB120 (393 gsm),28,0,0,0,3.16,"24h/20C, 2h/60C",RTM,5548,8084-c-2,,-569.0,,,,,1.0,,R4,C13
MD-DD5V2-VE2-Enviro,[0/±45/0]S,35.0,VE2,Derakane 8084,Knytex D155 (527 gsm),Knytex DB120 (393 gsm),28,0,0,0,3.16,"24h/20C, 2h/60C",RTM,5549,8084-c-3,,-611.0,,,,,1.0,,R4,C13
MD-DD5V2-VE2-Enviro,[0/±45/0]S,35.0,VE2,Derakane 8084,Knytex D155 (527 gsm),Knytex DB120 (393 gsm),28,0,0,0,3.16,"24h/20C, 2h/60C",RTM,5550,8084-c-4,,-494.0,,,,,1.0,,R4,C13
MD-DD5V2-VE2-Enviro,[0/±45/0]S,35.0,VE2,Derakane 8084,Knytex D155 (527 gsm),Knytex DB120 (393 gsm),28,0,0,0,3.16,"24h/20C, 2h/60C",RTM,5551,8084-c-5,,-478.0,,,,,1.0,,R4,C13
MD-DD5V2-VE2-Enviro,[0/±45/0]S,35.0,VE2,Derakane 8084,Knytex D155 (527 gsm),Knytex DB120 (393 gsm),28,0,0,0,3.16,"24h/20C, 2h/60C",RTM,5552,8084-c-6,,-470.0,,,,,1.0,,R4,C13
MD-DD5V2-VE2-Enviro,[0/±45/0]S,35.0,VE2,Derakane 8084,Knytex D155 (527 gsm),Knytex DB120 (393 gsm),28,0,0,0,3.16,"24h/20C, 2h/60C",RTM,5553,8084-c-7,,-464.0,,,,,1.0,,R4,C13
MD-DD5V2-VE2-Enviro,[0/±45/0]S,35.0,VE2,Derakane 8084,Knytex D155 (527 gsm),Knytex DB120 (393 gsm),28,0,0,0,3.16,"24h/20C, 2h/60C",RTM,5554,8084-c-8,,-444.0,,,,,1.0,,R4,C13
MD-DD5V2-VE2-Enviro,[0/±45/0]S,35.0,VE2,Derakane 8084,Knytex D155 (527 gsm),Knytex DB120 (393 gsm),28,0,0,0,3.16,"24h/20C, 2h/60C",RTM,5555,8084-c-9,,-455.0,,,,,1.0,,R4,C13
MD-DD5V2-VE2-Enviro,[0/±45/0]S,35.0,VE2,Derakane 8084,Knytex D155 (527 gsm),Knytex DB120 (393 gsm),28,0,0,0,3.16,"24h/20C, 2h/60C",RTM,5556,8084-c-10,,-445.0,,,,,1.0,,R4,C13
MD-DD5V2-VE2-Enviro,[0/±45/0]S,35.0,VE2,Derakane 8084,Knytex D155 (527 gsm),Knytex DB120 (393 gsm),28,0,0,0,3.16,"24h/20C, 2h/60C",RTM,5557,8084-c-11,,-444.0,,,,,1.0,,R4,C13
MD-DD5V2-VE2-Enviro,[0/±45/0]S,35.0,VE2,Derakane 8084,Knytex D155 (527 gsm),Knytex DB120 (393 gsm),28,0,0,0,3.16,"24h/20C, 2h/60C",RTM,5558,8084-c-12,,-449.0,,,,,1.0,,R4,C13
MD-DD5V2-VE2-Enviro,[0/±45/0]S,35.0,VE2,Derakane 8084,Knytex D155 (527 gsm),Knytex DB120 (393 gsm),28,0,0,0,3.16,"24h/20C, 2h/60C",RTM,5559,w-8084-c-1,,-521.0,,,,,1.0,,R4,C13
MD-DD5V2-VE2-Enviro,[0/±45/0]S,35.0,VE2,Derakane 8084,Knytex D155 (527 gsm),Knytex DB120 (393 gsm),28,0,0,0,3.16,"24h/20C, 2h/60C",RTM,5560,w-8084-c-2,,-492.0,,,,,1.0,,R4,C13
MD-DD5V2-VE2-Enviro,[0/±45/0]S,35.0,VE2,Derakane 8084,Knytex D155 (527 gsm),Knytex DB120 (393 gsm),28,0,0,0,3.16,"24h/20C, 2h/60C",RTM,5561,w-8084-c-3,,-513.0,,,,,1.0,,R4,C13
MD-DD5V2-VE2-Enviro,[0/±45/0]S,35.0,VE2,Derakane 8084,Knytex D155 (527 gsm),Knytex DB120 (393 gsm),28,0,0,0,3.16,"24h/20C, 2h/60C",RTM,5562,w-8084-c-4,,-487.0,,,,,1.0,,R4,C13
MD-DD5V2-VE2-Enviro,[0/±45/0]S,35.0,VE2,Derakane 8084,Knytex D155 (527 gsm),Knytex DB120 (393 gsm),28,0,0,0,3.16,"24h/20C, 2h/60C",RTM,5563,w-8084-c-5,,-502.0,,,,,1.0,,R4,C13
MD-DD5V2-VE2-Enviro,[0/±45/0]S,35.0,VE2,Derakane 8084,Knytex D155 (527 gsm),Knytex DB120 (393 gsm),28,0,0,0,3.16,"24h/20C, 2h/60C",RTM,5564,w-8084-c-6,,-450.0,,,,,1.0,,R4,C13
MD-DD5V2-VE2-Enviro,[0/±45/0]S,35.0,VE2,Derakane 8084,Knytex D155 (527 gsm),Knytex DB120 (393 gsm),28,0,0,0,3.16,"24h/20C, 2h/60C",RTM,5565,w-8084-c-10,,-431.0,,,,,1.0,,R4,C13
MD-DD5V2-VE2-Enviro,[0/±45/0]S,35.0,VE2,Derakane 8084,Knytex D155 (527 gsm),Knytex DB120 (393 gsm),28,0,0,0,3.16,"24h/20C, 2h/60C",RTM,5566,w-8084-c-11,,-466.0,,,,,1.0,,R4,C13
MD-DD5V2-VE2-Enviro,[0/±45/0]S,35.0,VE2,Derakane 8084,Knytex D155 (527 gsm),Knytex DB120 (393 gsm),28,0,0,0,3.16,"24h/20C, 2h/60C",RTM,5567,w-8084-c-12,,-465.0,,,,,1.0,,R4,C13
MD-DD5V2-VE2-Enviro,[0/±45/0]S,35.0,VE2,Derakane 8084,Knytex D155 (527 gsm),Knytex DB120 (393 gsm),28,0,0,0,3.16,"24h/20C, 2h/60C",RTM,5568,w-8084-c-7,,-414.0,,,,,1.0,,R4,C13
MD-DD5V2-VE2-Enviro,[0/±45/0]S,35.0,VE2,Derakane 8084,Knytex D155 (527 gsm),Knytex DB120 (393 gsm),28,0,0,0,3.16,"24h/20C, 2h/60C",RTM,5569,w-8084-c-8,,-435.0,,,,,1.0,,R4,C13
MD-DD5V2-VE2-Enviro,[0/±45/0]S,35.0,VE2,Derakane 8084,Knytex D155 (527 gsm),Knytex DB120 (393 gsm),28,0,0,0,3.16,"24h/20C, 2h/60C",RTM,5570,w-8084-c-9,,-388.0,,,,,1.0,,R4,C13
MD-DD5V2-VE2-Enviro,[90/±45/90]S,36.0,VE2,Derakane 8084,0,Knytex DB120 (393 gsm),28,Knytex D155 (527 gsm),72,0,3.15,"24h/20C, 2h/60C",RTM,5571,8084-tt-1,79.5,,,,12.8,,1.0,,R4,C13
MD-DD5V2-VE2-Enviro,[90/±45/90]S,36.0,VE2,Derakane 8084,0,Knytex DB120 (393 gsm),28,Knytex D155 (527 gsm),72,0,3.15,"24h/20C, 2h/60C",RTM,5572,8084-tt-2,82.8,,,,12.3,,1.0,,R4,C13
MD-DD5V2-VE2-Enviro,[90/±45/90]S,36.0,VE2,Derakane 8084,0,Knytex DB120 (393 gsm),28,Knytex D155 (527 gsm),72,0,3.15,"24h/20C, 2h/60C",RTM,5573,8084-tt-3,82.0,,,,13.0,,1.0,,R4,C13
MD-DD5V2-VE2-Enviro,[90/±45/90]S,36.0,VE2,Derakane 8084,0,Knytex DB120 (393 gsm),28,Knytex D155 (527 gsm),72,0,3.15,"24h/20C, 2h/60C",RTM,5574,8084-tt-4,87.2,,,,11.0,,1.0,,R4,C13
MD-DD5V2-VE2-Enviro,[90/±45/90]S,36.0,VE2,Derakane 8084,0,Knytex DB120 (393 gsm),28,Knytex D155 (527 gsm),72,0,3.15,"24h/20C, 2h/60C",RTM,5575,8084-tt-5,82.6,,,,10.7,,1.0,,R4,C13
MD-DD5V2-VE2-Enviro,[90/±45/90]S,36.0,VE2,Derakane 8084,0,Knytex DB120 (393 gsm),28,Knytex D155 (527 gsm),72,0,3.15,"24h/20C, 2h/60C",RTM,5576,8084-tt-13,62.6,,,,10.4,,1.0,,R4,C13
MD-DD5V2-VE2-Enviro,[90/±45/90]S,36.0,VE2,Derakane 8084,0,Knytex DB120 (393 gsm),28,Knytex D155 (527 gsm),72,0,3.15,"24h/20C, 2h/60C",RTM,5577,8084-tt-7,80.5,,,,8.3,,1.0,,R4,C13
MD-DD5V2-VE2-Enviro,[90/±45/90]S,36.0,VE2,Derakane 8084,0,Knytex DB120 (393 gsm),28,Knytex D155 (527 gsm),72,0,3.15,"24h/20C, 2h/60C",RTM,5578,8084-tt-8,89.4,,,,8.2,,1.0,,R4,C13
MD-DD5V2-VE2-Enviro,[90/±45/90]S,36.0,VE2,Derakane 8084,0,Knytex DB120 (393 gsm),28,Knytex D155 (527 gsm),72,0,3.15,"24h/20C, 2h/60C",RTM,5579,8084-tt-9,83.1,,,,7.9,,1.0,,R4,C13
MD-DD5V2-VE2-Enviro,[90/±45/90]S,36.0,VE2,Derakane 8084,0,Knytex DB120 (393 gsm),28,Knytex D155 (527 gsm),72,0,3.15,"24h/20C, 2h/60C",RTM,5580,8084-tt-10,58.3,,,,6.2,,1.0,,R4,C13
MD-DD5V2-VE2-Enviro,[90/±45/90]S,36.0,VE2,Derakane 8084,0,Knytex DB120 (393 gsm),28,Knytex D155 (527 gsm),72,0,3.15,"24h/20C, 2h/60C",RTM,5581,8084-tt-11,59.3,,,,6.2,,1.0,,R4,C13
MD-DD5V2-VE2-Enviro,[90/±45/90]S,36.0,VE2,Derakane 8084,0,Knytex DB120 (393 gsm),28,Knytex D155 (527 gsm),72,0,3.15,"24h/20C, 2h/60C",RTM,5582,8084-tt-12,57.6,,,,6.2,,1.0,,R4,C13
MD-DD5V2-VE2-Enviro,[90/±45/90]S,36.0,VE2,Derakane 8084,0,Knytex DB120 (393 gsm),28,Knytex D155 (527 gsm),72,0,3.15,"24h/20C, 2h/60C",RTM,5724,t80841,62.7,,,,8.6,3.7,1.0,,R4,C13
MD-DD5V2-VE2-Enviro,[90/±45/90]S,36.0,VE2,Derakane 8084,0,Knytex DB120 (393 gsm),28,Knytex D155 (527 gsm),72,0,3.15,"24h/20C, 2h/60C",RTM,5725,t80842,62.9,,,,8.3,4.4,1.0,,R4,C13
MD-DD5V2-VE2-Enviro,[90/±45/90]S,36.0,VE2,Derakane 8084,0,Knytex DB120 (393 gsm),28,Knytex D155 (527 gsm),72,0,3.15,"24h/20C, 2h/60C",RTM,5726,t80843,63.3,,,,8.1,4.2,1.0,,R4,C13
MD-DD5V2-VE2-Enviro,[90/±45/90]S,36.0,VE2,Derakane 8084,0,Knytex DB120 (393 gsm),28,Knytex D155 (527 gsm),72,0,3.15,"24h/20C, 2h/60C",RTM,5583,w-8084-tt-1,47.5,,,,8.4,,1.0,,R4,C13
MD-DD5V2-VE2-Enviro,[90/±45/90]S,36.0,VE2,Derakane 8084,0,Knytex DB120 (393 gsm),28,Knytex D155 (527 gsm),72,0,3.15,"24h/20C, 2h/60C",RTM,5584,w-8084-tt-2,48.4,,,,8.5,,1.0,,R4,C13
MD-DD5V2-VE2-Enviro,[90/±45/90]S,36.0,VE2,Derakane 8084,0,Knytex DB120 (393 gsm),28,Knytex D155 (527 gsm),72,0,3.15,"24h/20C, 2h/60C",RTM,5585,w-8084-tt-3,49.5,,,,8.3,,1.0,,R4,C13
MD-DD5V2-VE2-Enviro,[90/±45/90]S,36.0,VE2,Derakane 8084,0,Knytex DB120 (393 gsm),28,Knytex D155 (527 gsm),72,0,3.15,"24h/20C, 2h/60C",RTM,5586,w-8084-tt-4,51.3,,,,8.3,,1.0,,R4,C13
MD-DD5V2-VE2-Enviro,[90/±45/90]S,36.0,VE2,Derakane 8084,0,Knytex DB120 (393 gsm),28,Knytex D155 (527 gsm),72,0,3.15,"24h/20C, 2h/60C",RTM,5587,w-8084-tt-5,49.5,,,,7.4,,1.0,,R4,C13
MD-DD5V2-VE2-Enviro,[90/±45/90]S,36.0,VE2,Derakane 8084,0,Knytex DB120 (393 gsm),28,Knytex D155 (527 gsm),72,0,3.15,"24h/20C, 2h/60C",RTM,5588,w-8084-tt-6,49.7,,,,8.0,,1.0,,R4,C13
MD-DD5V2-VE2-Enviro,[90/±45/90]S,36.0,VE2,Derakane 8084,0,Knytex DB120 (393 gsm),28,Knytex D155 (527 gsm),72,0,3.15,"24h/20C, 2h/60C",RTM,5589,w-8084-tt-7,49.2,,,,7.3,,1.0,,R4,C13
MD-DD5V2-VE2-Enviro,[90/±45/90]S,36.0,VE2,Derakane 8084,0,Knytex DB120 (393 gsm),28,Knytex D155 (527 gsm),72,0,3.15,"24h/20C, 2h/60C",RTM,5590,w-8084-tt-8,53.1,,,,7.3,,1.0,,R4,C13
MD-DD5V2-VE2-Enviro,[90/±45/90]S,36.0,VE2,Derakane 8084,0,Knytex DB120 (393 gsm),28,Knytex D155 (527 gsm),72,0,3.15,"24h/20C, 2h/60C",RTM,5591,w-8084-tt-9,45.7,,,,7.4,,1.0,,R4,C13
MD-DD5V2-VE2-Enviro,[90/±45/90]S,36.0,VE2,Derakane 8084,0,Knytex DB120 (393 gsm),28,Knytex D155 (527 gsm),72,0,3.15,"24h/20C, 2h/60C",RTM,5592,w-8084-tt-10,53.4,,,,6.6,,1.0,,R4,C13
MD-DD5V2-VE2-Enviro,[90/±45/90]S,36.0,VE2,Derakane 8084,0,Knytex DB120 (393 gsm),28,Knytex D155 (527 gsm),72,0,3.15,"24h/20C, 2h/60C",RTM,5593,w-8084-tt-11,51.2,,,,7.0,,1.0,,R4,C13
MD-DD5V2-VE2-Enviro,[90/±45/90]S,36.0,VE2,Derakane 8084,0,Knytex DB120 (393 gsm),28,Knytex D155 (527 gsm),72,0,3.15,"24h/20C, 2h/60C",RTM,5594,w-8084-tt-12,52.0,,,,6.8,,1.0,,R4,C13
Biax-CH5-VE2-Enviro,[±45]3,28.0,VE2,Derakane 8084,0,Knytex DB120 (393 gsm),100,0,0,0,3.12,"24h/20C, 2h/60C",RTM,5595,8084-45t-1,122.0,,,,9.7,,1.0,,R4,C13
Biax-CH5-VE2-Enviro,[±45]3,28.0,VE2,Derakane 8084,0,Knytex DB120 (393 gsm),100,0,0,0,3.12,"24h/20C, 2h/60C",RTM,5596,8084-45t-2,134.0,,,,10.4,,1.0,,R4,C13
Biax-CH5-VE2-Enviro,[±45]3,28.0,VE2,Derakane 8084,0,Knytex DB120 (393 gsm),100,0,0,0,3.12,"24h/20C, 2h/60C",RTM,5597,8084-45t-3,125.0,,,,10.8,,1.0,,R4,C13
Biax-CH5-VE2-Enviro,[±45]3,28.0,VE2,Derakane 8084,0,Knytex DB120 (393 gsm),100,0,0,0,3.12,"24h/20C, 2h/60C",RTM,5598,8084-45t-4,118.0,,,,9.0,,1.0,,R4,C13
Biax-CH5-VE2-Enviro,[±45]3,28.0,VE2,Derakane 8084,0,Knytex DB120 (393 gsm),100,0,0,0,3.12,"24h/20C, 2h/60C",RTM,5599,8084-45t-5,117.0,,,,9.6,,1.0,,R4,C13
Biax-CH5-VE2-Enviro,[±45]3,28.0,VE2,Derakane 8084,0,Knytex DB120 (393 gsm),100,0,0,0,3.12,"24h/20C, 2h/60C",RTM,5600,8084-45t-6,116.0,,,,9.3,,1.0,,R4,C13
Biax-CH5-VE2-Enviro,[±45]3,28.0,VE2,Derakane 8084,0,Knytex DB120 (393 gsm),100,0,0,0,3.12,"24h/20C, 2h/60C",RTM,5601,8084-45t-7,113.0,,,,8.7,,1.0,,R4,C13
Biax-CH5-VE2-Enviro,[±45]3,28.0,VE2,Derakane 8084,0,Knytex DB120 (393 gsm),100,0,0,0,3.12,"24h/20C, 2h/60C",RTM,5602,8084-45t-8,114.0,,,,8.6,,1.0,,R4,C13
Biax-CH5-VE2-Enviro,[±45]3,28.0,VE2,Derakane 8084,0,Knytex DB120 (393 gsm),100,0,0,0,3.12,"24h/20C, 2h/60C",RTM,5603,8084-45t-9,113.0,,,,8.5,,1.0,,R4,C13
Biax-CH5-VE2-Enviro,[±45]3,28.0,VE2,Derakane 8084,0,Knytex DB120 (393 gsm),100,0,0,0,3.12,"24h/20C, 2h/60C",RTM,5604,8084-45t-10,100.0,,,,7.4,,1.0,,R4,C13
Biax-CH5-VE2-Enviro,[±45]3,28.0,VE2,Derakane 8084,0,Knytex DB120 (393 gsm),100,0,0,0,3.12,"24h/20C, 2h/60C",RTM,5605,8084-45t-11,104.0,,,,7.8,,1.0,,R4,C13
Biax-CH5-VE2-Enviro,[±45]3,28.0,VE2,Derakane 8084,0,Knytex DB120 (393 gsm),100,0,0,0,3.12,"24h/20C, 2h/60C",RTM,5606,8084-45t-12,103.0,,,,7.3,,1.0,,R4,C13
Biax-CH5-VE2-Enviro,[±45]3,28.0,VE2,Derakane 8084,0,Knytex DB120 (393 gsm),100,0,0,0,3.12,"24h/20C, 2h/60C",RTM,5607,w-8084-45t-1,115.0,,,,10.3,,1.0,,R4,C13
Biax-CH5-VE2-Enviro,[±45]3,28.0,VE2,Derakane 8084,0,Knytex DB120 (393 gsm),100,0,0,0,3.12,"24h/20C, 2h/60C",RTM,5608,w-8084-45t-2,115.0,,,,10.1,,1.0,,R4,C13
Biax-CH5-VE2-Enviro,[±45]3,28.0,VE2,Derakane 8084,0,Knytex DB120 (393 gsm),100,0,0,0,3.12,"24h/20C, 2h/60C",RTM,5609,w-8084-45t-3,116.0,,,,10.3,,1.0,,R4,C13
Biax-CH5-VE2-Enviro,[±45]3,28.0,VE2,Derakane 8084,0,Knytex DB120 (393 gsm),100,0,0,0,3.12,"24h/20C, 2h/60C",RTM,5610,w-8084-45t-4,108.0,,,,9.6,,1.0,,R4,C13
Biax-CH5-VE2-Enviro,[±45]3,28.0,VE2,Derakane 8084,0,Knytex DB120 (393 gsm),100,0,0,0,3.12,"24h/20C, 2h/60C",RTM,5611,w-8084-45t-5,112.0,,,,10.1,,1.0,,R4,C13
Biax-CH5-VE2-Enviro,[±45]3,28.0,VE2,Derakane 8084,0,Knytex DB120 (393 gsm),100,0,0,0,3.12,"24h/20C, 2h/60C",RTM,5612,w-8084-45t-6,110.0,,,,9.7,,1.0,,R4,C13
Biax-CH5-VE2-Enviro,[±45]3,28.0,VE2,Derakane 8084,0,Knytex DB120 (393 gsm),100,0,0,0,3.12,"24h/20C, 2h/60C",RTM,5613,w-8084-45t-7,102.0,,,,9.1,,1.0,,R4,C13
Biax-CH5-VE2-Enviro,[±45]3,28.0,VE2,Derakane 8084,0,Knytex DB120 (393 gsm),100,0,0,0,3.12,"24h/20C, 2h/60C",RTM,5614,w-8084-45t-8,102.0,,,,9.4,,1.0,,R4,C13
Biax-CH5-VE2-Enviro,[±45]3,28.0,VE2,Derakane 8084,0,Knytex DB120 (393 gsm),100,0,0,0,3.12,"24h/20C, 2h/60C",RTM,5615,w-8084-45t-9,101.0,,,,9.4,,1.0,,R4,C13
Biax-CH5-VE2-Enviro,[±45]3,28.0,VE2,Derakane 8084,0,Knytex DB120 (393 gsm),100,0,0,0,3.12,"24h/20C, 2h/60C",RTM,5616,w-8084-45t-10,95.0,,,,8.0,,1.0,,R4,C13
Biax-CH5-VE2-Enviro,[±45]3,28.0,VE2,Derakane 8084,0,Knytex DB120 (393 gsm),100,0,0,0,3.12,"24h/20C, 2h/60C",RTM,5617,w-8084-45t-11,88.0,,,,7.3,,1.0,,R4,C13
Biax-CH5-VE2-Enviro,[±45]3,28.0,VE2,Derakane 8084,0,Knytex DB120 (393 gsm),100,0,0,0,3.12,"24h/20C, 2h/60C",RTM,5618,w-8084-45t-12,94.0,,,,7.8,,1.0,,R4,C13
MD-DD5P4-UP4-Enviro,[0/±45/0]S,35.0,UP4,CoRezyn 75-AQ-010,Knytex D155 (527 gsm),Knytex DB120 (393 gsm),28,0,0,0,3.16,"24h/20C, 2h/60C",RTM,5619,tp-t-1,694.0,,,,24.9,,1.0,,R4,C13
MD-DD5P4-UP4-Enviro,[0/±45/0]S,35.0,UP4,CoRezyn 75-AQ-010,Knytex D155 (527 gsm),Knytex DB120 (393 gsm),28,0,0,0,3.16,"24h/20C, 2h/60C",RTM,5620,tp-t-2,652.0,,,,23.8,,1.0,,R4,C13
MD-DD5P4-UP4-Enviro,[0/±45/0]S,35.0,UP4,CoRezyn 75-AQ-010,Knytex D155 (527 gsm),Knytex DB120 (393 gsm),28,0,0,0,3.16,"24h/20C, 2h/60C",RTM,5621,tp-t-3,557.0,,,,23.9,,1.0,,R4,C13
MD-DD5P4-UP4-Enviro,[0/±45/0]S,35.0,UP4,CoRezyn 75-AQ-010,Knytex D155 (527 gsm),Knytex DB120 (393 gsm),28,0,0,0,3.16,"24h/20C, 2h/60C",RTM,5622,tp-t-4,656.0,,,,23.9,,1.0,,R4,C13
MD-DD5P4-UP4-Enviro,[0/±45/0]S,35.0,UP4,CoRezyn 75-AQ-010,Knytex D155 (527 gsm),Knytex DB120 (393 gsm),28,0,0,0,3.16,"24h/20C, 2h/60C",RTM,5623,tp-t-5,578.0,,,,25.3,,1.0,,R4,C13
MD-DD5P4-UP4-Enviro,[0/±45/0]S,35.0,UP4,CoRezyn 75-AQ-010,Knytex D155 (527 gsm),Knytex DB120 (393 gsm),28,0,0,0,3.16,"24h/20C, 2h/60C",RTM,5624,tp-t-6,646.0,,,,25.0,,1.0,,R4,C13
MD-DD5P4-UP4-Enviro,[0/±45/0]S,35.0,UP4,CoRezyn 75-AQ-010,Knytex D155 (527 gsm),Knytex DB120 (393 gsm),28,0,0,0,3.16,"24h/20C, 2h/60C",RTM,5625,tp-t-7,629.0,,,,23.8,,1.0,,R4,C13
MD-DD5P4-UP4-Enviro,[0/±45/0]S,35.0,UP4,CoRezyn 75-AQ-010,Knytex D155 (527 gsm),Knytex DB120 (393 gsm),28,0,0,0,3.16,"24h/20C, 2h/60C",RTM,5626,tp-t-8,607.0,,,,24.0,,1.0,,R4,C13
MD-DD5P4-UP4-Enviro,[0/±45/0]S,35.0,UP4,CoRezyn 75-AQ-010,Knytex D155 (527 gsm),Knytex DB120 (393 gsm),28,0,0,0,3.16,"24h/20C, 2h/60C",RTM,5627,tp-t-9,660.0,,,,24.2,,1.0,,R4,C13
MD-DD5P4-UP4-Enviro,[0/±45/0]S,35.0,UP4,CoRezyn 75-AQ-010,Knytex D155 (527 gsm),Knytex DB120 (393 gsm),28,0,0,0,3.16,"24h/20C, 2h/60C",RTM,5628,tp-t-10,601.0,,,,24.2,,1.0,,R4,C13
MD-DD5P4-UP4-Enviro,[0/±45/0]S,35.0,UP4,CoRezyn 75-AQ-010,Knytex D155 (527 gsm),Knytex DB120 (393 gsm),28,0,0,0,3.16,"24h/20C, 2h/60C",RTM,5629,tp-t-11,529.0,,,,23.5,,1.0,,R4,C13
MD-DD5P4-UP4-Enviro,[0/±45/0]S,35.0,UP4,CoRezyn 75-AQ-010,Knytex D155 (527 gsm),Knytex DB120 (393 gsm),28,0,0,0,3.16,"24h/20C, 2h/60C",RTM,5630,tp-t-12,601.0,,,,23.0,,1.0,,R4,C13
MD-DD5P4-UP4-Enviro,[0/±45/0]S,35.0,UP4,CoRezyn 75-AQ-010,Knytex D155 (527 gsm),Knytex DB120 (393 gsm),28,0,0,0,3.16,"24h/20C, 2h/60C",RTM,5631,w-tp-t-1,582.0,,,,26.6,,1.0,,R4,C13
MD-DD5P4-UP4-Enviro,[0/±45/0]S,35.0,UP4,CoRezyn 75-AQ-010,Knytex D155 (527 gsm),Knytex DB120 (393 gsm),28,0,0,0,3.16,"24h/20C, 2h/60C",RTM,5632,w-tp-t-2,635.0,,,,24.1,,1.0,,R4,C13
MD-DD5P4-UP4-Enviro,[0/±45/0]S,35.0,UP4,CoRezyn 75-AQ-010,Knytex D155 (527 gsm),Knytex DB120 (393 gsm),28,0,0,0,3.16,"24h/20C, 2h/60C",RTM,5633,w-tp-t-3,531.0,,,,25.5,,1.0,,R4,C13
MD-DD5P4-UP4-Enviro,[0/±45/0]S,35.0,UP4,CoRezyn 75-AQ-010,Knytex D155 (527 gsm),Knytex DB120 (393 gsm),28,0,0,0,3.16,"24h/20C, 2h/60C",RTM,5634,w-tp-t-4,618.0,,,,25.0,,1.0,,R4,C13
MD-DD5P4-UP4-Enviro,[0/±45/0]S,35.0,UP4,CoRezyn 75-AQ-010,Knytex D155 (527 gsm),Knytex DB120 (393 gsm),28,0,0,0,3.16,"24h/20C, 2h/60C",RTM,5636,w-tp-t-6,628.0,,,,25.0,,1.0,,R4,C13
MD-DD5P4-UP4-Enviro,[0/±45/0]S,35.0,UP4,CoRezyn 75-AQ-010,Knytex D155 (527 gsm),Knytex DB120 (393 gsm),28,0,0,0,3.16,"24h/20C, 2h/60C",RTM,5637,w-tp-t-7,609.0,,,,24.9,,1.0,,R4,C13
MD-DD5P4-UP4-Enviro,[0/±45/0]S,35.0,UP4,CoRezyn 75-AQ-010,Knytex D155 (527 gsm),Knytex DB120 (393 gsm),28,0,0,0,3.16,"24h/20C, 2h/60C",RTM,5638,w-tp-t-8,599.0,,,,25.2,,1.0,,R4,C13
MD-DD5P4-UP4-Enviro,[0/±45/0]S,35.0,UP4,CoRezyn 75-AQ-010,Knytex D155 (527 gsm),Knytex DB120 (393 gsm),28,0,0,0,3.16,"24h/20C, 2h/60C",RTM,5639,w-tp-t-9,618.0,,,,25.0,,1.0,,R4,C13
MD-DD5P4-UP4-Enviro,[0/±45/0]S,35.0,UP4,CoRezyn 75-AQ-010,Knytex D155 (527 gsm),Knytex DB120 (393 gsm),28,0,0,0,3.16,"24h/20C, 2h/60C",RTM,5640,w-tp-t-10,557.0,,,,22.8,,1.0,,R4,C13
MD-DD5P4-UP4-Enviro,[0/±45/0]S,35.0,UP4,CoRezyn 75-AQ-010,Knytex D155 (527 gsm),Knytex DB120 (393 gsm),28,0,0,0,3.16,"24h/20C, 2h/60C",RTM,5641,w-tp-t-11,553.0,,,,24.4,,1.0,,R4,C13
MD-DD5P4-UP4-Enviro,[0/±45/0]S,35.0,UP4,CoRezyn 75-AQ-010,Knytex D155 (527 gsm),Knytex DB120 (393 gsm),28,0,0,0,3.16,"24h/20C, 2h/60C",RTM,5642,w-tp-t-12,541.0,,,,23.0,,1.0,,R4,C13
MD-DD5P4-UP4-Enviro,[0/±45/0]S,35.0,UP4,CoRezyn 75-AQ-010,Knytex D155 (527 gsm),Knytex DB120 (393 gsm),28,0,0,0,3.16,"24h/20C, 2h/60C",RTM,5643,tp-c-1,,-531.0,,,,,1.0,,R4,C13
MD-DD5P4-UP4-Enviro,[0/±45/0]S,35.0,UP4,CoRezyn 75-AQ-010,Knytex D155 (527 gsm),Knytex DB120 (393 gsm),28,0,0,0,3.16,"24h/20C, 2h/60C",RTM,5644,tp-c-2,,-574.0,,,,,1.0,,R4,C13
MD-DD5P4-UP4-Enviro,[0/±45/0]S,35.0,UP4,CoRezyn 75-AQ-010,Knytex D155 (527 gsm),Knytex DB120 (393 gsm),28,0,0,0,3.16,"24h/20C, 2h/60C",RTM,5645,tp-c-3,,-626.0,,,,,1.0,,R4,C13
MD-DD5P4-UP4-Enviro,[0/±45/0]S,35.0,UP4,CoRezyn 75-AQ-010,Knytex D155 (527 gsm),Knytex DB120 (393 gsm),28,0,0,0,3.16,"24h/20C, 2h/60C",RTM,5646,tp-c-4,,-559.0,,,,,1.0,,R4,C13
MD-DD5P4-UP4-Enviro,[0/±45/0]S,35.0,UP4,CoRezyn 75-AQ-010,Knytex D155 (527 gsm),Knytex DB120 (393 gsm),28,0,0,0,3.16,"24h/20C, 2h/60C",RTM,5647,tp-c-5,,-525.0,,,,,1.0,,R4,C13
MD-DD5P4-UP4-Enviro,[0/±45/0]S,35.0,UP4,CoRezyn 75-AQ-010,Knytex D155 (527 gsm),Knytex DB120 (393 gsm),28,0,0,0,3.16,"24h/20C, 2h/60C",RTM,5648,tp-c-6,,-569.0,,,,,1.0,,R4,C13
MD-DD5P4-UP4-Enviro,[0/±45/0]S,35.0,UP4,CoRezyn 75-AQ-010,Knytex D155 (527 gsm),Knytex DB120 (393 gsm),28,0,0,0,3.16,"24h/20C, 2h/60C",RTM,5649,tp-c-7,,-545.0,,,,,1.0,,R4,C13
MD-DD5P4-UP4-Enviro,[0/±45/0]S,35.0,UP4,CoRezyn 75-AQ-010,Knytex D155 (527 gsm),Knytex DB120 (393 gsm),28,0,0,0,3.16,"24h/20C, 2h/60C",RTM,5650,tp-c-8,,-536.0,,,,,1.0,,R4,C13
MD-DD5P4-UP4-Enviro,[0/±45/0]S,35.0,UP4,CoRezyn 75-AQ-010,Knytex D155 (527 gsm),Knytex DB120 (393 gsm),28,0,0,0,3.16,"24h/20C, 2h/60C",RTM,5651,tp-c-9,,-540.0,,,,,1.0,,R4,C13
MD-DD5P4-UP4-Enviro,[0/±45/0]S,35.0,UP4,CoRezyn 75-AQ-010,Knytex D155 (527 gsm),Knytex DB120 (393 gsm),28,0,0,0,3.16,"24h/20C, 2h/60C",RTM,5652,tp-c-10,,-494.0,,,,,1.0,,R4,C13
MD-DD5P4-UP4-Enviro,[0/±45/0]S,35.0,UP4,CoRezyn 75-AQ-010,Knytex D155 (527 gsm),Knytex DB120 (393 gsm),28,0,0,0,3.16,"24h/20C, 2h/60C",RTM,5653,tp-c-11,,-500.0,,,,,1.0,,R4,C13
MD-DD5P4-UP4-Enviro,[0/±45/0]S,35.0,UP4,CoRezyn 75-AQ-010,Knytex D155 (527 gsm),Knytex DB120 (393 gsm),28,0,0,0,3.16,"24h/20C, 2h/60C",RTM,5654,tp-c-12,,-494.0,,,,,1.0,,R4,C13
MD-DD5P4-UP4-Enviro,[0/±45/0]S,35.0,UP4,CoRezyn 75-AQ-010,Knytex D155 (527 gsm),Knytex DB120 (393 gsm),28,0,0,0,3.16,"24h/20C, 2h/60C",RTM,5655,w-tp-c-1,,-595.0,,,,,1.0,,R4,C13
MD-DD5P4-UP4-Enviro,[0/±45/0]S,35.0,UP4,CoRezyn 75-AQ-010,Knytex D155 (527 gsm),Knytex DB120 (393 gsm),28,0,0,0,3.16,"24h/20C, 2h/60C",RTM,5656,w-tp-c-2,,-583.0,,,,,1.0,,R4,C13
MD-DD5P4-UP4-Enviro,[0/±45/0]S,35.0,UP4,CoRezyn 75-AQ-010,Knytex D155 (527 gsm),Knytex DB120 (393 gsm),28,0,0,0,3.16,"24h/20C, 2h/60C",RTM,5657,w-tp-c-3,,-547.0,,,,,1.0,,R4,C13
MD-DD5P4-UP4-Enviro,[0/±45/0]S,35.0,UP4,CoRezyn 75-AQ-010,Knytex D155 (527 gsm),Knytex DB120 (393 gsm),28,0,0,0,3.16,"24h/20C, 2h/60C",RTM,5658,w-tp-c-4,,-534.0,,,,,1.0,,R4,C13
MD-DD5P4-UP4-Enviro,[0/±45/0]S,35.0,UP4,CoRezyn 75-AQ-010,Knytex D155 (527 gsm),Knytex DB120 (393 gsm),28,0,0,0,3.16,"24h/20C, 2h/60C",RTM,5659,w-tp-c-5,,-495.0,,,,,1.0,,R4,C13
MD-DD5P4-UP4-Enviro,[0/±45/0]S,35.0,UP4,CoRezyn 75-AQ-010,Knytex D155 (527 gsm),Knytex DB120 (393 gsm),28,0,0,0,3.16,"24h/20C, 2h/60C",RTM,5660,w-tp-c-6,,-580.0,,,,,1.0,,R4,C13
MD-DD5P4-UP4-Enviro,[0/±45/0]S,35.0,UP4,CoRezyn 75-AQ-010,Knytex D155 (527 gsm),Knytex DB120 (393 gsm),28,0,0,0,3.16,"24h/20C, 2h/60C",RTM,5661,w-tp-c-10,,-476.0,,,,,1.0,,R4,C13
MD-DD5P4-UP4-Enviro,[0/±45/0]S,35.0,UP4,CoRezyn 75-AQ-010,Knytex D155 (527 gsm),Knytex DB120 (393 gsm),28,0,0,0,3.16,"24h/20C, 2h/60C",RTM,5662,w-tp-c-11,,-514.0,,,,,1.0,,R4,C13
MD-DD5P4-UP4-Enviro,[0/±45/0]S,35.0,UP4,CoRezyn 75-AQ-010,Knytex D155 (527 gsm),Knytex DB120 (393 gsm),28,0,0,0,3.16,"24h/20C, 2h/60C",RTM,5663,w-tp-c-12,,-539.0,,,,,1.0,,R4,C13
MD-DD5P4-UP4-Enviro,[0/±45/0]S,35.0,UP4,CoRezyn 75-AQ-010,Knytex D155 (527 gsm),Knytex DB120 (393 gsm),28,0,0,0,3.16,"24h/20C, 2h/60C",RTM,5664,w-tp-c-7,,-480.0,,,,,1.0,,R4,C13
MD-DD5P4-UP4-Enviro,[0/±45/0]S,35.0,UP4,CoRezyn 75-AQ-010,Knytex D155 (527 gsm),Knytex DB120 (393 gsm),28,0,0,0,3.16,"24h/20C, 2h/60C",RTM,5665,w-tp-c-8,,-499.0,,,,,1.0,,R4,C13
MD-DD5P4-UP4-Enviro,[0/±45/0]S,35.0,UP4,CoRezyn 75-AQ-010,Knytex D155 (527 gsm),Knytex DB120 (393 gsm),28,0,0,0,3.16,"24h/20C, 2h/60C",RTM,5666,w-tp-c-9,,-509.0,,,,,1.0,,R4,C13
MD-DD5P4-UP4-Enviro,[90/±45/90]S,36.0,UP4,CoRezyn 75-AQ-010,0,Knytex DB120 (393 gsm),28,Knytex D155 (527 gsm),72,0,3.15,"24h/20C, 2h/60C",RTM,5667,tp-tt-1,67.8,,,,9.2,,1.0,,R4,C13
MD-DD5P4-UP4-Enviro,[90/±45/90]S,36.0,UP4,CoRezyn 75-AQ-010,0,Knytex DB120 (393 gsm),28,Knytex D155 (527 gsm),72,0,3.15,"24h/20C, 2h/60C",RTM,5668,tp-tt-2,68.4,,,,9.0,,1.0,,R4,C13
MD-DD5P4-UP4-Enviro,[90/±45/90]S,36.0,UP4,CoRezyn 75-AQ-010,0,Knytex DB120 (393 gsm),28,Knytex D155 (527 gsm),72,0,3.15,"24h/20C, 2h/60C",RTM,5669,tp-tt-3,64.8,,,,9.3,,1.0,,R4,C13
MD-DD5P4-UP4-Enviro,[90/±45/90]S,36.0,UP4,CoRezyn 75-AQ-010,0,Knytex DB120 (393 gsm),28,Knytex D155 (527 gsm),72,0,3.15,"24h/20C, 2h/60C",RTM,5670,tp-tt-4,71.7,,,,8.3,,1.0,,R4,C13
MD-DD5P4-UP4-Enviro,[90/±45/90]S,36.0,UP4,CoRezyn 75-AQ-010,0,Knytex DB120 (393 gsm),28,Knytex D155 (527 gsm),72,0,3.15,"24h/20C, 2h/60C",RTM,5671,tp-tt-5,68.5,,,,8.8,,1.0,,R4,C13
MD-DD5P4-UP4-Enviro,[90/±45/90]S,36.0,UP4,CoRezyn 75-AQ-010,0,Knytex DB120 (393 gsm),28,Knytex D155 (527 gsm),72,0,3.15,"24h/20C, 2h/60C",RTM,5672,tp-tt-6,68.1,,,,8.3,,1.0,,R4,C13
MD-DD5P4-UP4-Enviro,[90/±45/90]S,36.0,UP4,CoRezyn 75-AQ-010,0,Knytex DB120 (393 gsm),28,Knytex D155 (527 gsm),72,0,3.15,"24h/20C, 2h/60C",RTM,5673,tp-tt-7,64.4,,,,7.7,,1.0,,R4,C13
MD-DD5P4-UP4-Enviro,[90/±45/90]S,36.0,UP4,CoRezyn 75-AQ-010,0,Knytex DB120 (393 gsm),28,Knytex D155 (527 gsm),72,0,3.15,"24h/20C, 2h/60C",RTM,5674,tp-tt-8,69.9,,,,7.9,,1.0,,R4,C13
MD-DD5P4-UP4-Enviro,[90/±45/90]S,36.0,UP4,CoRezyn 75-AQ-010,0,Knytex DB120 (393 gsm),28,Knytex D155 (527 gsm),72,0,3.15,"24h/20C, 2h/60C",RTM,5675,tp-tt-9,68.8,,,,7.9,,1.0,,R4,C13
MD-DD5P4-UP4-Enviro,[90/±45/90]S,36.0,UP4,CoRezyn 75-AQ-010,0,Knytex DB120 (393 gsm),28,Knytex D155 (527 gsm),72,0,3.15,"24h/20C, 2h/60C",RTM,5676,tp-tt-10,69.1,,,,7.4,,1.0,,R4,C13
MD-DD5P4-UP4-Enviro,[90/±45/90]S,36.0,UP4,CoRezyn 75-AQ-010,0,Knytex DB120 (393 gsm),28,Knytex D155 (527 gsm),72,0,3.15,"24h/20C, 2h/60C",RTM,5677,tp-tt-11,71.7,,,,7.2,,1.0,,R4,C13
MD-DD5P4-UP4-Enviro,[90/±45/90]S,36.0,UP4,CoRezyn 75-AQ-010,0,Knytex DB120 (393 gsm),28,Knytex D155 (527 gsm),72,0,3.15,"24h/20C, 2h/60C",RTM,5678,tp-tt-12,70.3,,,,7.4,,1.0,,R4,C13
MD-DD5P4-UP4-Enviro,[90/±45/90]S,36.0,UP4,CoRezyn 75-AQ-010,0,Knytex DB120 (393 gsm),28,Knytex D155 (527 gsm),72,0,3.15,"24h/20C, 2h/60C",RTM,5679,w-tp-tt-1,64.8,,,,9.4,,1.0,,R4,C13
MD-DD5P4-UP4-Enviro,[90/±45/90]S,36.0,UP4,CoRezyn 75-AQ-010,0,Knytex DB120 (393 gsm),28,Knytex D155 (527 gsm),72,0,3.15,"24h/20C, 2h/60C",RTM,5680,w-tp-tt-2,68.8,,,,9.7,,1.0,,R4,C13
MD-DD5P4-UP4-Enviro,[90/±45/90]S,36.0,UP4,CoRezyn 75-AQ-010,0,Knytex DB120 (393 gsm),28,Knytex D155 (527 gsm),72,0,3.15,"24h/20C, 2h/60C",RTM,5681,w-tp-tt-3,66.6,,,,9.1,,1.0,,R4,C13
MD-DD5P4-UP4-Enviro,[90/±45/90]S,36.0,UP4,CoRezyn 75-AQ-010,0,Knytex DB120 (393 gsm),28,Knytex D155 (527 gsm),72,0,3.15,"24h/20C, 2h/60C",RTM,5682,w-tp-tt-4,66.6,,,,9.0,,1.0,,R4,C13
MD-DD5P4-UP4-Enviro,[90/±45/90]S,36.0,UP4,CoRezyn 75-AQ-010,0,Knytex DB120 (393 gsm),28,Knytex D155 (527 gsm),72,0,3.15,"24h/20C, 2h/60C",RTM,5683,w-tp-tt-5,69.0,,,,9.1,,1.0,,R4,C13
MD-DD5P4-UP4-Enviro,[90/±45/90]S,36.0,UP4,CoRezyn 75-AQ-010,0,Knytex DB120 (393 gsm),28,Knytex D155 (527 gsm),72,0,3.15,"24h/20C, 2h/60C",RTM,5684,w-tp-tt-6,70.8,,,,9.0,,1.0,,R4,C13
MD-DD5P4-UP4-Enviro,[90/±45/90]S,36.0,UP4,CoRezyn 75-AQ-010,0,Knytex DB120 (393 gsm),28,Knytex D155 (527 gsm),72,0,3.15,"24h/20C, 2h/60C",RTM,5685,w-tp-tt-7,67.9,,,,8.5,,1.0,,R4,C13
MD-DD5P4-UP4-Enviro,[90/±45/90]S,36.0,UP4,CoRezyn 75-AQ-010,0,Knytex DB120 (393 gsm),28,Knytex D155 (527 gsm),72,0,3.15,"24h/20C, 2h/60C",RTM,5686,w-tp-tt-8,66.3,,,,8.9,,1.0,,R4,C13
MD-DD5P4-UP4-Enviro,[90/±45/90]S,36.0,UP4,CoRezyn 75-AQ-010,0,Knytex DB120 (393 gsm),28,Knytex D155 (527 gsm),72,0,3.15,"24h/20C, 2h/60C",RTM,5687,w-tp-tt-9,61.6,,,,8.4,,1.0,,R4,C13
MD-DD5P4-UP4-Enviro,[90/±45/90]S,36.0,UP4,CoRezyn 75-AQ-010,0,Knytex DB120 (393 gsm),28,Knytex D155 (527 gsm),72,0,3.15,"24h/20C, 2h/60C",RTM,5688,w-tp-tt-10,64.6,,,,7.6,,1.0,,R4,C13
MD-DD5P4-UP4-Enviro,[90/±45/90]S,36.0,UP4,CoRezyn 75-AQ-010,0,Knytex DB120 (393 gsm),28,Knytex D155 (527 gsm),72,0,3.15,"24h/20C, 2h/60C",RTM,5689,w-tp-tt-11,66.2,,,,7.6,,1.0,,R4,C13
MD-DD5P4-UP4-Enviro,[90/±45/90]S,36.0,UP4,CoRezyn 75-AQ-010,0,Knytex DB120 (393 gsm),28,Knytex D155 (527 gsm),72,0,3.15,"24h/20C, 2h/60C",RTM,5690,w-tp-tt-12,67.7,,,,7.1,,1.0,,R4,C13
Biax-CH5-UP4-Enviro,[±45]3,28.0,UP4,CoRezyn 75-AQ-010,0,Knytex DB120 (393 gsm),100,0,0,0,3.12,"24h/20C, 2h/60C",RTM,5691,tp-45t-1,133.0,,,,11.5,,1.0,,R4,C13
Biax-CH5-UP4-Enviro,[±45]3,28.0,UP4,CoRezyn 75-AQ-010,0,Knytex DB120 (393 gsm),100,0,0,0,3.12,"24h/20C, 2h/60C",RTM,5692,tp-45t-2,135.0,,,,12.3,,1.0,,R4,C13
Biax-CH5-UP4-Enviro,[±45]3,28.0,UP4,CoRezyn 75-AQ-010,0,Knytex DB120 (393 gsm),100,0,0,0,3.12,"24h/20C, 2h/60C",RTM,5693,tp-45t-3,132.0,,,,11.2,,1.0,,R4,C13
Biax-CH5-UP4-Enviro,[±45]3,28.0,UP4,CoRezyn 75-AQ-010,0,Knytex DB120 (393 gsm),100,0,0,0,3.12,"24h/20C, 2h/60C",RTM,5694,tp-45t-4,124.0,,,,11.5,,1.0,,R4,C13
Biax-CH5-UP4-Enviro,[±45]3,28.0,UP4,CoRezyn 75-AQ-010,0,Knytex DB120 (393 gsm),100,0,0,0,3.12,"24h/20C, 2h/60C",RTM,5695,tp-45t-5,127.0,,,,10.7,,1.0,,R4,C13
Biax-CH5-UP4-Enviro,[±45]3,28.0,UP4,CoRezyn 75-AQ-010,0,Knytex DB120 (393 gsm),100,0,0,0,3.12,"24h/20C, 2h/60C",RTM,5696,tp-45t-6,128.0,,,,10.0,,1.0,,R4,C13
Biax-CH5-UP4-Enviro,[±45]3,28.0,UP4,CoRezyn 75-AQ-010,0,Knytex DB120 (393 gsm),100,0,0,0,3.12,"24h/20C, 2h/60C",RTM,5697,tp-45t-7,116.0,,,,10.1,,1.0,,R4,C13
Biax-CH5-UP4-Enviro,[±45]3,28.0,UP4,CoRezyn 75-AQ-010,0,Knytex DB120 (393 gsm),100,0,0,0,3.12,"24h/20C, 2h/60C",RTM,5698,tp-45t-8,116.0,,,,10.2,,1.0,,R4,C13
Biax-CH5-UP4-Enviro,[±45]3,28.0,UP4,CoRezyn 75-AQ-010,0,Knytex DB120 (393 gsm),100,0,0,0,3.12,"24h/20C, 2h/60C",RTM,5699,tp-45t-9,114.0,,,,10.0,,1.0,,R4,C13
Biax-CH5-UP4-Enviro,[±45]3,28.0,UP4,CoRezyn 75-AQ-010,0,Knytex DB120 (393 gsm),100,0,0,0,3.12,"24h/20C, 2h/60C",RTM,5700,tp-45t-10,93.2,,,,8.9,,1.0,,R4,C13
Biax-CH5-UP4-Enviro,[±45]3,28.0,UP4,CoRezyn 75-AQ-010,0,Knytex DB120 (393 gsm),100,0,0,0,3.12,"24h/20C, 2h/60C",RTM,5701,tp-45t-11,93.2,,,,9.6,,1.0,,R4,C13
Biax-CH5-UP4-Enviro,[±45]3,28.0,UP4,CoRezyn 75-AQ-010,0,Knytex DB120 (393 gsm),100,0,0,0,3.12,"24h/20C, 2h/60C",RTM,5702,tp-45t-12,100.0,,,,8.8,,1.0,,R4,C13
Biax-CH5-UP4-Enviro,[±45]3,28.0,UP4,CoRezyn 75-AQ-010,0,Knytex DB120 (393 gsm),100,0,0,0,3.12,"24h/20C, 2h/60C",RTM,5703,w-tp-45t-1,131.0,,,,11.9,,1.0,,R4,C13
Biax-CH5-UP4-Enviro,[±45]3,28.0,UP4,CoRezyn 75-AQ-010,0,Knytex DB120 (393 gsm),100,0,0,0,3.12,"24h/20C, 2h/60C",RTM,5704,w-tp-45t-2,125.0,,,,12.0,,1.0,,R4,C13
Biax-CH5-UP4-Enviro,[±45]3,28.0,UP4,CoRezyn 75-AQ-010,0,Knytex DB120 (393 gsm),100,0,0,0,3.12,"24h/20C, 2h/60C",RTM,5705,w-tp-45t-3,132.0,,,,12.1,,1.0,,R4,C13
Biax-CH5-UP4-Enviro,[±45]3,28.0,UP4,CoRezyn 75-AQ-010,0,Knytex DB120 (393 gsm),100,0,0,0,3.12,"24h/20C, 2h/60C",RTM,5706,w-tp-45t-4,124.0,,,,11.3,,1.0,,R4,C13
Biax-CH5-UP4-Enviro,[±45]3,28.0,UP4,CoRezyn 75-AQ-010,0,Knytex DB120 (393 gsm),100,0,0,0,3.12,"24h/20C, 2h/60C",RTM,5707,w-tp-45t-5,126.0,,,,10.8,,1.0,,R4,C13
Biax-CH5-UP4-Enviro,[±45]3,28.0,UP4,CoRezyn 75-AQ-010,0,Knytex DB120 (393 gsm),100,0,0,0,3.12,"24h/20C, 2h/60C",RTM,5708,w-tp-45t-6,122.0,,,,10.5,,1.0,,R4,C13
Biax-CH5-UP4-Enviro,[±45]3,28.0,UP4,CoRezyn 75-AQ-010,0,Knytex DB120 (393 gsm),100,0,0,0,3.12,"24h/20C, 2h/60C",RTM,5709,w-tp-45t-7,114.0,,,,10.0,,1.0,,R4,C13
Biax-CH5-UP4-Enviro,[±45]3,28.0,UP4,CoRezyn 75-AQ-010,0,Knytex DB120 (393 gsm),100,0,0,0,3.12,"24h/20C, 2h/60C",RTM,5710,w-tp-45t-8,107.0,,,,9.9,,1.0,,R4,C13
Biax-CH5-UP4-Enviro,[±45]3,28.0,UP4,CoRezyn 75-AQ-010,0,Knytex DB120 (393 gsm),100,0,0,0,3.12,"24h/20C, 2h/60C",RTM,5711,w-tp-45t-9,110.0,,,,9.2,,1.0,,R4,C13
Biax-CH5-UP4-Enviro,[±45]3,28.0,UP4,CoRezyn 75-AQ-010,0,Knytex DB120 (393 gsm),100,0,0,0,3.12,"24h/20C, 2h/60C",RTM,5712,w-tp-45t-10,94.8,,,,7.7,,1.0,,R4,C13
Biax-CH5-UP4-Enviro,[±45]3,28.0,UP4,CoRezyn 75-AQ-010,0,Knytex DB120 (393 gsm),100,0,0,0,3.12,"24h/20C, 2h/60C",RTM,5713,w-tp-45t-11,96.8,,,,7.5,,1.0,,R4,C13
Biax-CH5-UP4-Enviro,[±45]3,28.0,UP4,CoRezyn 75-AQ-010,0,Knytex DB120 (393 gsm),100,0,0,0,3.12,"24h/20C, 2h/60C",RTM,5714,w-tp-45t-12,102.0,,,,8.9,,1.0,,R4,C13
MD-DD5P-UP2-Enviro,[0/±45/0]S,36.0,UP2,CoRezyn 63-AX-051,Knytex D155 (527 gsm),Knytex DB120 (393 gsm),28,0,0,0,3.2,"24h/20C, 2h/60C",RTM,5739,D6456,,-497.0,,,,,1.0,,R4,C13
MD-DD5P-UP2-Enviro,[0/±45/0]S,36.0,UP2,CoRezyn 63-AX-051,Knytex D155 (527 gsm),Knytex DB120 (393 gsm),28,0,0,0,3.2,"24h/20C, 2h/60C",RTM,5740,D6327,,-565.0,,,,,1.0,,R4,C13
MD-DD5P-UP2-Enviro,[0/±45/0]S,36.0,UP2,CoRezyn 63-AX-051,Knytex D155 (527 gsm),Knytex DB120 (393 gsm),28,0,0,0,3.2,"24h/20C, 2h/60C",RTM,5741,D6533,,-532.0,,,,,1.0,,R4,C13
MD-DD5P-UP2-Enviro,[0/±45/0]S,36.0,UP2,CoRezyn 63-AX-051,Knytex D155 (527 gsm),Knytex DB120 (393 gsm),28,0,0,0,3.2,"24h/20C, 2h/60C",RTM,5742,D6212,,-476.0,,,,,1.0,,R4,C13
MD-DD11P-UP2-Enviro,[0/±45/0]S,36.0,UP2,CoRezyn 63-AX-051,Knytex A130 (444 gsm),Knytex DB120 (393 gsm),32,0,0,0,3.19,"24h/20C, 2h/60C",RTM,5743,A6034,,-274.0,,,,,1.0,,R4,C13
MD-DD11P-UP2-Enviro,[0/±45/0]S,36.0,UP2,CoRezyn 63-AX-051,Knytex A130 (444 gsm),Knytex DB120 (393 gsm),32,0,0,0,3.19,"24h/20C, 2h/60C",RTM,5744,A6140,,-302.0,,,,,1.0,,R4,C13
MD-DD11P-UP2-Enviro,[0/±45/0]S,36.0,UP2,CoRezyn 63-AX-051,Knytex A130 (444 gsm),Knytex DB120 (393 gsm),32,0,0,0,3.19,"24h/20C, 2h/60C",RTM,5745,A5962,,-211.0,,,,,1.0,,R4,C13
MD-DD11P-UP2-Enviro,[0/±45/0]S,36.0,UP2,CoRezyn 63-AX-051,Knytex A130 (444 gsm),Knytex DB120 (393 gsm),32,0,0,0,3.19,"24h/20C, 2h/60C",RTM,5746,A5974,,-272.0,,,,,1.0,,R4,C13
MD-DD5P-UP2-Enviro,[0/±45/0]S,36.0,UP2,CoRezyn 63-AX-051,Knytex D155 (527 gsm),Knytex DB120 (393 gsm),28,0,0,0,3.2,"24h/20C, 2h/60C",RTM,5747,D6229,,-492.0,,,,,1.0,,R4,C13
MD-DD5P-UP2-Enviro,[0/±45/0]S,36.0,UP2,CoRezyn 63-AX-051,Knytex D155 (527 gsm),Knytex DB120 (393 gsm),28,0,0,0,3.2,"24h/20C, 2h/60C",RTM,5748,D6517,,-529.0,,,,,1.0,,R4,C13
MD-DD5P-UP2-Enviro,[0/±45/0]S,36.0,UP2,CoRezyn 63-AX-051,Knytex D155 (527 gsm),Knytex DB120 (393 gsm),28,0,0,0,3.2,"24h/20C, 2h/60C",RTM,5749,D6559,,-533.0,,,,,1.0,,R4,C13
MD-DD5P-UP2-Enviro,[0/±45/0]S,36.0,UP2,CoRezyn 63-AX-051,Knytex D155 (527 gsm),Knytex DB120 (393 gsm),28,0,0,0,3.2,"24h/20C, 2h/60C",RTM,5750,D5866,,-509.0,,,,,1.0,,R4,C13
MD-DD11P-UP2-Enviro,[0/±45/0]S,36.0,UP2,CoRezyn 63-AX-051,Knytex A130 (444 gsm),Knytex DB120 (393 gsm),32,0,0,0,3.19,"24h/20C, 2h/60C",RTM,5751,A6046,,-239.0,,,,,1.0,,R4,C13
MD-DD11P-UP2-Enviro,[0/±45/0]S,36.0,UP2,CoRezyn 63-AX-051,Knytex A130 (444 gsm),Knytex DB120 (393 gsm),32,0,0,0,3.19,"24h/20C, 2h/60C",RTM,5752,A6236,,-334.0,,,,,1.0,,R4,C13
MD-DD11P-UP2-Enviro,[0/±45/0]S,36.0,UP2,CoRezyn 63-AX-051,Knytex A130 (444 gsm),Knytex DB120 (393 gsm),32,0,0,0,3.19,"24h/20C, 2h/60C",RTM,5753,A6141,,-272.0,,,,,1.0,,R4,C13
MD-DD11P-UP2-Enviro,[0/±45/0]S,36.0,UP2,CoRezyn 63-AX-051,Knytex A130 (444 gsm),Knytex DB120 (393 gsm),32,0,0,0,3.19,"24h/20C, 2h/60C",RTM,5754,A6147,,-205.0,,,,,1.0,,R4,C13
MD-DD5P-UP2-Enviro,[0/±45/0]S,36.0,UP2,CoRezyn 63-AX-051,Knytex D155 (527 gsm),Knytex DB120 (393 gsm),28,0,0,0,3.2,"24h/20C, 2h/60C",RTM,5755,D6229,,-665.0,,,,,1.0,,R4,C13
MD-DD5P-UP2-Enviro,[0/±45/0]S,36.0,UP2,CoRezyn 63-AX-051,Knytex D155 (527 gsm),Knytex DB120 (393 gsm),28,0,0,0,3.2,"24h/20C, 2h/60C",RTM,5756,D6194,,-464.0,,,,,1.0,,R4,C13
MD-DD5P-UP2-Enviro,[0/±45/0]S,36.0,UP2,CoRezyn 63-AX-051,Knytex D155 (527 gsm),Knytex DB120 (393 gsm),28,0,0,0,3.2,"24h/20C, 2h/60C",RTM,5757,D6112,,-517.0,,,,,1.0,,R4,C13
MD-DD5P-UP2-Enviro,[0/±45/0]S,36.0,UP2,CoRezyn 63-AX-051,Knytex D155 (527 gsm),Knytex DB120 (393 gsm),28,0,0,0,3.2,"24h/20C, 2h/60C",RTM,5758,D6205,,-464.0,,,,,1.0,,R4,C13
MD-DD11P-UP2-Enviro,[0/±45/0]S,36.0,UP2,CoRezyn 63-AX-051,Knytex A130 (444 gsm),Knytex DB120 (393 gsm),32,0,0,0,3.19,"24h/20C, 2h/60C",RTM,5759,A6070,,-250.0,,,,,1.0,,R4,C13
MD-DD11P-UP2-Enviro,[0/±45/0]S,36.0,UP2,CoRezyn 63-AX-051,Knytex A130 (444 gsm),Knytex DB120 (393 gsm),32,0,0,0,3.19,"24h/20C, 2h/60C",RTM,5760,A6090,,-314.0,,,,,1.0,,R4,C13
MD-DD11P-UP2-Enviro,[0/±45/0]S,36.0,UP2,CoRezyn 63-AX-051,Knytex A130 (444 gsm),Knytex DB120 (393 gsm),32,0,0,0,3.19,"24h/20C, 2h/60C",RTM,5761,A6236,,-288.0,,,,,1.0,,R4,C13
MD-DD11P-UP2-Enviro,[0/±45/0]S,36.0,UP2,CoRezyn 63-AX-051,Knytex A130 (444 gsm),Knytex DB120 (393 gsm),32,0,0,0,3.19,"24h/20C, 2h/60C",RTM,5762,A5950,,-295.0,,,,,1.0,,R4,C13
MD-DD5P-UP2-Enviro,[0/±45/0]S,36.0,UP2,CoRezyn 63-AX-051,Knytex D155 (527 gsm),Knytex DB120 (393 gsm),28,0,0,0,3.2,"24h/20C, 2h/60C",RTM,5763,D6441,,-519.0,,,,,1.0,,R4,C13
MD-DD5P-UP2-Enviro,[0/±45/0]S,36.0,UP2,CoRezyn 63-AX-051,Knytex D155 (527 gsm),Knytex DB120 (393 gsm),28,0,0,0,3.2,"24h/20C, 2h/60C",RTM,5764,D6365,,-486.0,,,,,1.0,,R4,C13
MD-DD5P-UP2-Enviro,[0/±45/0]S,36.0,UP2,CoRezyn 63-AX-051,Knytex D155 (527 gsm),Knytex DB120 (393 gsm),28,0,0,0,3.2,"24h/20C, 2h/60C",RTM,5765,D6369,,-452.0,,,,,1.0,,R4,C13
MD-DD5P-UP2-Enviro,[0/±45/0]S,36.0,UP2,CoRezyn 63-AX-051,Knytex D155 (527 gsm),Knytex DB120 (393 gsm),28,0,0,0,3.2,"24h/20C, 2h/60C",RTM,5766,D6443,,-471.0,,,,,1.0,,R4,C13
MD-DD5P-UP2-Enviro,[0/±45/0]S,36.0,UP2,CoRezyn 63-AX-051,Knytex D155 (527 gsm),Knytex DB120 (393 gsm),28,0,0,0,3.2,"24h/20C, 2h/60C",RTM,5767,D6489,,-519.0,,,,,1.0,,R4,C13
MD-DD5P-UP2-Enviro,[0/±45/0]S,36.0,UP2,CoRezyn 63-AX-051,Knytex D155 (527 gsm),Knytex DB120 (393 gsm),28,0,0,0,3.2,"24h/20C, 2h/60C",RTM,5768,D6846,,-474.0,,,,,1.0,,R4,C13
MD-DD5P-UP2-Enviro,[0/±45/0]S,36.0,UP2,CoRezyn 63-AX-051,Knytex D155 (527 gsm),Knytex DB120 (393 gsm),28,0,0,0,3.2,"24h/20C, 2h/60C",RTM,5769,D6590,,-420.0,,,,,1.0,,R4,C13
MD-DD11P-UP2-Enviro,[0/±45/0]S,36.0,UP2,CoRezyn 63-AX-051,Knytex A130 (444 gsm),Knytex DB120 (393 gsm),32,0,0,0,3.19,"24h/20C, 2h/60C",RTM,5770,A6570,,-213.0,,,,,1.0,,R4,C13
MD-DD11P-UP2-Enviro,[0/±45/0]S,36.0,UP2,CoRezyn 63-AX-051,Knytex A130 (444 gsm),Knytex DB120 (393 gsm),32,0,0,0,3.19,"24h/20C, 2h/60C",RTM,5771,A5976,,-211.0,,,,,1.0,,R4,C13
MD-DD11P-UP2-Enviro,[0/±45/0]S,36.0,UP2,CoRezyn 63-AX-051,Knytex A130 (444 gsm),Knytex DB120 (393 gsm),32,0,0,0,3.19,"24h/20C, 2h/60C",RTM,5772,A6021,,-260.0,,,,,1.0,,R4,C13
MD-DD11P-UP2-Enviro,[0/±45/0]S,36.0,UP2,CoRezyn 63-AX-051,Knytex A130 (444 gsm),Knytex DB120 (393 gsm),32,0,0,0,3.19,"24h/20C, 2h/60C",RTM,5773,A6228,,-191.0,,,,,1.0,,R4,C13
MD-DD5P-UP2-Enviro,[0/±45/0]S,36.0,UP2,CoRezyn 63-AX-051,Knytex D155 (527 gsm),Knytex DB120 (393 gsm),28,0,0,0,3.2,"24h/20C, 2h/60C",RTM,5774,D6490,,-509.0,,,,,1.0,,R4,C13
MD-DD5P-UP2-Enviro,[0/±45/0]S,36.0,UP2,CoRezyn 63-AX-051,Knytex D155 (527 gsm),Knytex DB120 (393 gsm),28,0,0,0,3.2,"24h/20C, 2h/60C",RTM,5775,D6370,,-404.0,,,,,1.0,,R4,C13
MD-DD5P-UP2-Enviro,[0/±45/0]S,36.0,UP2,CoRezyn 63-AX-051,Knytex D155 (527 gsm),Knytex DB120 (393 gsm),28,0,0,0,3.2,"24h/20C, 2h/60C",RTM,5776,D5924,,-621.0,,,,,1.0,,R4,C13
MD-DD11P-UP2-Enviro,[0/±45/0]S,36.0,UP2,CoRezyn 63-AX-051,Knytex A130 (444 gsm),Knytex DB120 (393 gsm),32,0,0,0,3.19,"24h/20C, 2h/60C",RTM,5777,A6119,,-283.0,,,,,1.0,,R4,C13
MD-DD11P-UP2-Enviro,[0/±45/0]S,36.0,UP2,CoRezyn 63-AX-051,Knytex A130 (444 gsm),Knytex DB120 (393 gsm),32,0,0,0,3.19,"24h/20C, 2h/60C",RTM,5778,A5980,,-261.0,,,,,1.0,,R4,C13
MD-DD11P-UP2-Enviro,[0/±45/0]S,36.0,UP2,CoRezyn 63-AX-051,Knytex A130 (444 gsm),Knytex DB120 (393 gsm),32,0,0,0,3.19,"24h/20C, 2h/60C",RTM,5779,A6007,,-279.0,,,,,1.0,,R4,C13
MD-DD5P-UP2-Enviro,[0/±45/0]S,36.0,UP2,CoRezyn 63-AX-051,Knytex D155 (527 gsm),Knytex DB120 (393 gsm),28,0,0,0,3.2,"24h/20C, 2h/60C",RTM,5780,D6210,,-560.0,,,,,1.0,,R4,C13
MD-DD5P-UP2-Enviro,[0/±45/0]S,36.0,UP2,CoRezyn 63-AX-051,Knytex D155 (527 gsm),Knytex DB120 (393 gsm),28,0,0,0,3.2,"24h/20C, 2h/60C",RTM,5781,D6401,,-568.0,,,,,1.0,,R4,C13
MD-DD5P-UP2-Enviro,[0/±45/0]S,36.0,UP2,CoRezyn 63-AX-051,Knytex D155 (527 gsm),Knytex DB120 (393 gsm),28,0,0,0,3.2,"24h/20C, 2h/60C",RTM,5782,D6219,,-539.0,,,,,1.0,,R4,C13
MD-DD11P-UP2-Enviro,[0/±45/0]S,36.0,UP2,CoRezyn 63-AX-051,Knytex A130 (444 gsm),Knytex DB120 (393 gsm),32,0,0,0,3.19,"24h/20C, 2h/60C",RTM,5783,A5970,,-218.0,,,,,1.0,,R4,C13
