Repository: AdamJalalIA/composite-materials-similarity-project

# Exploration de matériaux composites intelligents | Stage AptiSkills



**Stage L3 Matériaux / Data / Informatique**  
**Durée** : 1 mois  
**Encadré par** : AptiSkills  
**Technologies** : Python • Streamlit • SQLite • FAISS • Scikit-learn

## Objectifs

Concevoir une plateforme bout-en-bout capable de nettoyer les données composites MHK (Sandia National Laboratories), de modéliser la contrainte maximale via un algorithme supervisé, de rechercher des matériaux similaires selon des critères métier (hydrogène, corrosion, contraintes) et d'exposer ces capacités dans une interface Streamlit utilisable en production interne.

File: data/processed/MHK_material_database_cleaned.csv (part 10 of 11)
CE6,[V/0/45/-45/0/V],47.2,VE,AME 6001 VE +1.5% MCP,E-LT-2900,E-BX 1700,22.5,0,0,8.3,2.2,"1.3h @ 80C, 1.3h @ 120C",,,CE6-643-TW,118.0,,,0.0254,15.3,2.1,1.0,0.36,,
CE6,[V/0/45/-45/0/V],47.6,VE,AME 6001 VE +1.5% MCP,E-LT-2900,E-BX 1700,22.5,0,0,8.3,2.18,"1.3h @ 80C, 1.3h @ 120C",,,CE6-645-TW,129.0,,,0.0254,15.2,2.0,1.0,0.36,,
CE6,[V/0/45/-45/0/V],46.3,VE,AME 6001 VE +1.5% MCP,E-LT-2900,E-BX 1700,22.5,0,0,8.3,2.24,"1.3h @ 80C, 1.3h @ 120C",,,CE6-647-TW,126.0,,,0.0254,18.3,2.7,1.0,0.36,,
CE6,[V/0/45/-45/0/V],45.9,VE,AME 6001 VE +1.5% MCP,E-LT-2900,E-BX 1700,22.5,0,0,8.3,2.26,"1.3h @ 80C, 1.3h @ 120C",,,CE6-649-TW,127.0,,,0.0254,18.7,2.4,1.0,0.36,,
MD-DD11P-UP2-Enviro,[0/±45/0]S,36.0,UP2,CoRezyn 63-AX-051,Knytex A130 (444 gsm),Knytex DB120 (393 gsm),32,0,0,0,3.19,"24h/20C, 2h/60C",RTM,5784,A6070,,-307.0,,,,,1.0,,R4,C13
MD-DD11P-UP2-Enviro,[0/±45/0]S,36.0,UP2,CoRezyn 63-AX-051,Knytex A130 (444 gsm),Knytex DB120 (393 gsm),32,0,0,0,3.19,"24h/20C, 2h/60C",RTM,5785,A5983,,-300.0,,,,,1.0,,R4,C13
MD-DD5P-UP2-Enviro,[0/±45/0]S,36.0,UP2,CoRezyn 63-AX-051,Knytex D155 (527 gsm),Knytex DB120 (393 gsm),28,0,0,0,3.2,"24h/20C, 2h/60C",RTM,5786,D6212,,-405.0,,,,,1.0,,R4,C13
MD-DD5P-UP2-Enviro,[0/±45/0]S,36.0,UP2,CoRezyn 63-AX-051,Knytex D155 (527 gsm),Knytex DB120 (393 gsm),28,0,0,0,3.2,"24h/20C, 2h/60C",RTM,5787,D6220,,-393.0,,,,,1.0,,R4,C13
MD-DD5P-UP2-Enviro,[0/±45/0]S,36.0,UP2,CoRezyn 63-AX-051,Knytex D155 (527 gsm),Knytex DB120 (393 gsm),28,0,0,0,3.2,"24h/20C, 2h/60C",RTM,5788,D6171,,-473.0,,,,,1.0,,R4,C13
MD-DD5P-UP2-Enviro,[0/±45/0]S,36.0,UP2,CoRezyn 63-AX-051,Knytex D155 (527 gsm),Knytex DB120 (393 gsm),28,0,0,0,3.2,"24h/20C, 2h/60C",RTM,5789,D6794,,-413.0,,,,,1.0,,R4,C13
MD-DD5P-UP2-Enviro,[0/±45/0]S,36.0,UP2,CoRezyn 63-AX-051,Knytex D155 (527 gsm),Knytex DB120 (393 gsm),28,0,0,0,3.2,"24h/20C, 2h/60C",RTM,5790,D5978,,-352.0,,,,,1.0,,R4,C13
MD-DD5P-UP2-Enviro,[0/±45/0]S,36.0,UP2,CoRezyn 63-AX-051,Knytex D155 (527 gsm),Knytex DB120 (393 gsm),28,0,0,0,3.2,"24h/20C, 2h/60C",RTM,5791,D6349,,-414.0,,,,,1.0,,R4,C13
MD-DD5P-UP2-Enviro,[0/±45/0]S,36.0,UP2,CoRezyn 63-AX-051,Knytex D155 (527 gsm),Knytex DB120 (393 gsm),28,0,0,0,3.2,"24h/20C, 2h/60C",RTM,5792,D6491,,-423.0,,,,,1.0,,R4,C13
MD-DD5P-UP2-Enviro,[0/±45/0]S,36.0,UP2,CoRezyn 63-AX-051,Knytex D155 (527 gsm),Knytex DB120 (393 gsm),28,0,0,0,3.2,"24h/20C, 2h/60C",RTM,5793,D6270,,-423.0,,,,,1.0,,R4,C13
MD-DD11P-UP2-Enviro,[0/±45/0]S,36.0,UP2,CoRezyn 63-AX-051,Knytex A130 (444 gsm),Knytex DB120 (393 gsm),32,0,0,0,3.19,"24h/20C, 2h/60C",RTM,5794,A6008,,-228.0,,,,,1.0,,R4,C13
MD-DD11P-UP2-Enviro,[0/±45/0]S,36.0,UP2,CoRezyn 63-AX-051,Knytex A130 (444 gsm),Knytex DB120 (393 gsm),32,0,0,0,3.19,"24h/20C, 2h/60C",RTM,5795,A6506,,-267.0,,,,,1.0,,R4,C13
MD-DD11P-UP2-Enviro,[0/±45/0]S,36.0,UP2,CoRezyn 63-AX-051,Knytex A130 (444 gsm),Knytex DB120 (393 gsm),32,0,0,0,3.19,"24h/20C, 2h/60C",RTM,5796,A6119,,-240.0,,,,,1.0,,R4,C13
MD-DD11P-UP2-Enviro,[0/±45/0]S,36.0,UP2,CoRezyn 63-AX-051,Knytex A130 (444 gsm),Knytex DB120 (393 gsm),32,0,0,0,3.19,"24h/20C, 2h/60C",RTM,5797,A6034,,-224.0,,,,,1.0,,R4,C13
MD-DD11P-UP2-Enviro,[0/±45/0]S,36.0,UP2,CoRezyn 63-AX-051,Knytex A130 (444 gsm),Knytex DB120 (393 gsm),32,0,0,0,3.19,"24h/20C, 2h/60C",RTM,5798,A6149,,-176.0,,,,,1.0,,R4,C13
MD-DD11P-UP2-Enviro,[0/±45/0]S,36.0,UP2,CoRezyn 63-AX-051,Knytex A130 (444 gsm),Knytex DB120 (393 gsm),32,0,0,0,3.19,"24h/20C, 2h/60C",RTM,5799,A6396,,-125.0,,,,,1.0,,R4,C13
MD-DD11P-UP2-Enviro,[0/±45/0]S,36.0,UP2,CoRezyn 63-AX-051,Knytex A130 (444 gsm),Knytex DB120 (393 gsm),32,0,0,0,3.19,"24h/20C, 2h/60C",RTM,5800,A6223,,-216.0,,,,,1.0,,R4,C13
MD-DD11P-UP2-Enviro,[0/±45/0]S,36.0,UP2,CoRezyn 63-AX-051,Knytex A130 (444 gsm),Knytex DB120 (393 gsm),32,0,0,0,3.19,"24h/20C, 2h/60C",RTM,5801,A6149,,-179.0,,,,,1.0,,R4,C13
MD-DD5P-UP2-Enviro,[0/±45/0]S,36.0,UP2,CoRezyn 63-AX-051,Knytex D155 (527 gsm),Knytex DB120 (393 gsm),28,0,0,0,3.2,"24h/20C, 2h/60C",RTM,5802,D6223,,-442.0,,,,,1.0,,R4,C13
MD-DD5P-UP2-Enviro,[0/±45/0]S,36.0,UP2,CoRezyn 63-AX-051,Knytex D155 (527 gsm),Knytex DB120 (393 gsm),28,0,0,0,3.2,"24h/20C, 2h/60C",RTM,5803,D6883,,-406.0,,,,,1.0,,R4,C13
MD-DD5P-UP2-Enviro,[0/±45/0]S,36.0,UP2,CoRezyn 63-AX-051,Knytex D155 (527 gsm),Knytex DB120 (393 gsm),28,0,0,0,3.2,"24h/20C, 2h/60C",RTM,5804,D6037,,-404.0,,,,,1.0,,R4,C13
MD-DD5P-UP2-Enviro,[0/±45/0]S,36.0,UP2,CoRezyn 63-AX-051,Knytex D155 (527 gsm),Knytex DB120 (393 gsm),28,0,0,0,3.2,"24h/20C, 2h/60C",RTM,5805,D5992,,-366.0,,,,,1.0,,R4,C13
MD-DD11P-UP2-Enviro,[0/±45/0]S,36.0,UP2,CoRezyn 63-AX-051,Knytex A130 (444 gsm),Knytex DB120 (393 gsm),32,0,0,0,3.19,"24h/20C, 2h/60C",RTM,5806,A6026,,-163.0,,,,,1.0,,R4,C13
MD-DD11P-UP2-Enviro,[0/±45/0]S,36.0,UP2,CoRezyn 63-AX-051,Knytex A130 (444 gsm),Knytex DB120 (393 gsm),32,0,0,0,3.19,"24h/20C, 2h/60C",RTM,5807,A5972,,-215.0,,,,,1.0,,R4,C13
MD-DD11P-UP2-Enviro,[0/±45/0]S,36.0,UP2,CoRezyn 63-AX-051,Knytex A130 (444 gsm),Knytex DB120 (393 gsm),32,0,0,0,3.19,"24h/20C, 2h/60C",RTM,5808,A6188,,-229.0,,,,,1.0,,R4,C13
MD-DD11P-UP2-Enviro,[0/±45/0]S,36.0,UP2,CoRezyn 63-AX-051,Knytex A130 (444 gsm),Knytex DB120 (393 gsm),32,0,0,0,3.19,"24h/20C, 2h/60C",RTM,5809,A6061,,-203.0,,,,,1.0,,R4,C13
MD-DD5P-UP2-Enviro,[0/±45/0]S,36.0,UP2,CoRezyn 63-AX-051,Knytex D155 (527 gsm),Knytex DB120 (393 gsm),28,0,0,0,3.2,"24h/20C, 2h/60C",RTM,5810,D5864,,-377.0,,,,,1.0,,R4,C13
MD-DD5P-UP2-Enviro,[0/±45/0]S,36.0,UP2,CoRezyn 63-AX-051,Knytex D155 (527 gsm),Knytex DB120 (393 gsm),28,0,0,0,3.2,"24h/20C, 2h/60C",RTM,5811,D5960,,-332.0,,,,,1.0,,R4,C13
MD-DD5P-UP2-Enviro,[0/±45/0]S,36.0,UP2,CoRezyn 63-AX-051,Knytex D155 (527 gsm),Knytex DB120 (393 gsm),28,0,0,0,3.2,"24h/20C, 2h/60C",RTM,5812,D5842,,-309.0,,,,,1.0,,R4,C13
MD-DD5P-UP2-Enviro,[0/±45/0]S,36.0,UP2,CoRezyn 63-AX-051,Knytex D155 (527 gsm),Knytex DB120 (393 gsm),28,0,0,0,3.2,"24h/20C, 2h/60C",RTM,5813,D6316,,-375.0,,,,,1.0,,R4,C13
MD-DD11P-UP2-Enviro,[0/±45/0]S,36.0,UP2,CoRezyn 63-AX-051,Knytex A130 (444 gsm),Knytex DB120 (393 gsm),32,0,0,0,3.19,"24h/20C, 2h/60C",RTM,5814,A5975,,-132.0,,,,,1.0,,R4,C13
MD-DD11P-UP2-Enviro,[0/±45/0]S,36.0,UP2,CoRezyn 63-AX-051,Knytex A130 (444 gsm),Knytex DB120 (393 gsm),32,0,0,0,3.19,"24h/20C, 2h/60C",RTM,5815,A6218,,-154.0,,,,,1.0,,R4,C13
MD-DD11P-UP2-Enviro,[0/±45/0]S,36.0,UP2,CoRezyn 63-AX-051,Knytex A130 (444 gsm),Knytex DB120 (393 gsm),32,0,0,0,3.19,"24h/20C, 2h/60C",RTM,5816,A5894,,-188.0,,,,,1.0,,R4,C13
MD-DD11P-UP2-Enviro,[0/±45/0]S,36.0,UP2,CoRezyn 63-AX-051,Knytex A130 (444 gsm),Knytex DB120 (393 gsm),32,0,0,0,3.19,"24h/20C, 2h/60C",RTM,5817,A6165,,-225.0,,,,,1.0,,R4,C13
MD-DD5P-UP2-Enviro,[0/±45/0]S,36.0,UP2,CoRezyn 63-AX-051,Knytex D155 (527 gsm),Knytex DB120 (393 gsm),28,0,0,0,3.2,"24h/20C, 2h/60C",RTM,5818,D6394,,-448.0,,,,,1.0,,R4,C13
MD-DD5P-UP2-Enviro,[0/±45/0]S,36.0,UP2,CoRezyn 63-AX-051,Knytex D155 (527 gsm),Knytex DB120 (393 gsm),28,0,0,0,3.2,"24h/20C, 2h/60C",RTM,5819,D6248,,-361.0,,,,,1.0,,R4,C13
MD-DD5P-UP2-Enviro,[0/±45/0]S,36.0,UP2,CoRezyn 63-AX-051,Knytex D155 (527 gsm),Knytex DB120 (393 gsm),28,0,0,0,3.2,"24h/20C, 2h/60C",RTM,5820,D6265,,-434.0,,,,,1.0,,R4,C13
MD-DD5P-UP2-Enviro,[0/±45/0]S,36.0,UP2,CoRezyn 63-AX-051,Knytex D155 (527 gsm),Knytex DB120 (393 gsm),28,0,0,0,3.2,"24h/20C, 2h/60C",RTM,5821,D6472,,-583.0,,,,,1.0,,R4,C13
MD-DD5P-UP2-Enviro,[0/±45/0]S,36.0,UP2,CoRezyn 63-AX-051,Knytex D155 (527 gsm),Knytex DB120 (393 gsm),28,0,0,0,3.2,"24h/20C, 2h/60C",RTM,5822,D6485,,-532.0,,,,,1.0,,R4,C13
MD-DD5P-UP2-Enviro,[0/±45/0]S,36.0,UP2,CoRezyn 63-AX-051,Knytex D155 (527 gsm),Knytex DB120 (393 gsm),28,0,0,0,3.2,"24h/20C, 2h/60C",RTM,5823,D6428,,-559.0,,,,,1.0,,R4,C13
MD-DD5P-UP2-Enviro,[0/±45/0]S,36.0,UP2,CoRezyn 63-AX-051,Knytex D155 (527 gsm),Knytex DB120 (393 gsm),28,0,0,0,3.2,"24h/20C, 2h/60C",RTM,5824,D6183,,-516.0,,,,,1.0,,R4,C13
MD-DD5P-UP2-Enviro,[0/±45/0]S,36.0,UP2,CoRezyn 63-AX-051,Knytex D155 (527 gsm),Knytex DB120 (393 gsm),28,0,0,0,3.2,"24h/20C, 2h/60C",RTM,5825,D6351,,-468.0,,,,,1.0,,R4,C13
MD-DD5P-UP2-Enviro,[0/±45/0]S,36.0,UP2,CoRezyn 63-AX-051,Knytex D155 (527 gsm),Knytex DB120 (393 gsm),28,0,0,0,3.2,"24h/20C, 2h/60C",RTM,5826,D6217,,-542.0,,,,,1.0,,R4,C13
MD-DD5P-UP2-Enviro,[0/±45/0]S,36.0,UP2,CoRezyn 63-AX-051,Knytex D155 (527 gsm),Knytex DB120 (393 gsm),28,0,0,0,3.2,"24h/20C, 2h/60C",RTM,5827,D6411,,-430.0,,,,,1.0,,R4,C13
MD-DD5P-UP2-Enviro,[0/±45/0]S,36.0,UP2,CoRezyn 63-AX-051,Knytex D155 (527 gsm),Knytex DB120 (393 gsm),28,0,0,0,3.2,"24h/20C, 2h/60C",RTM,5828,D6530,,-405.0,,,,,1.0,,R4,C13
MD-DD11P-UP2-Enviro,[0/±45/0]S,36.0,UP2,CoRezyn 63-AX-051,Knytex A130 (444 gsm),Knytex DB120 (393 gsm),32,0,0,0,3.19,"24h/20C, 2h/60C",RTM,5829,A6040,,-250.0,,,,,1.0,,R4,C13
MD-DD11P-UP2-Enviro,[0/±45/0]S,36.0,UP2,CoRezyn 63-AX-051,Knytex A130 (444 gsm),Knytex DB120 (393 gsm),32,0,0,0,3.19,"24h/20C, 2h/60C",RTM,5830,A6161,,-283.0,,,,,1.0,,R4,C13
MD-DD11P-UP2-Enviro,[0/±45/0]S,36.0,UP2,CoRezyn 63-AX-051,Knytex A130 (444 gsm),Knytex DB120 (393 gsm),32,0,0,0,3.19,"24h/20C, 2h/60C",RTM,5831,A6008,,-298.0,,,,,1.0,,R4,C13
MD-DD11P-UP2-Enviro,[0/±45/0]S,36.0,UP2,CoRezyn 63-AX-051,Knytex A130 (444 gsm),Knytex DB120 (393 gsm),32,0,0,0,3.19,"24h/20C, 2h/60C",RTM,5832,A6036,,-222.0,,,,,1.0,,R4,C13
MD-DD11P-UP2-Enviro,[0/±45/0]S,36.0,UP2,CoRezyn 63-AX-051,Knytex A130 (444 gsm),Knytex DB120 (393 gsm),32,0,0,0,3.19,"24h/20C, 2h/60C",RTM,5833,A5911,,-249.0,,,,,1.0,,R4,C13
MD-DD11P-UP2-Enviro,[0/±45/0]S,36.0,UP2,CoRezyn 63-AX-051,Knytex A130 (444 gsm),Knytex DB120 (393 gsm),32,0,0,0,3.19,"24h/20C, 2h/60C",RTM,5834,A5951,,-251.0,,,,,1.0,,R4,C13
MD-DD11P-UP2-Enviro,[0/±45/0]S,36.0,UP2,CoRezyn 63-AX-051,Knytex A130 (444 gsm),Knytex DB120 (393 gsm),32,0,0,0,3.19,"24h/20C, 2h/60C",RTM,5835,A6259,,-270.0,,,,,1.0,,R4,C13
MD-DD11P-UP2-Enviro,[0/±45/0]S,36.0,UP2,CoRezyn 63-AX-051,Knytex A130 (444 gsm),Knytex DB120 (393 gsm),32,0,0,0,3.19,"24h/20C, 2h/60C",RTM,5836,A6079,,-232.0,,,,,1.0,,R4,C13
MD-DD11P-UP2-Enviro,[0/±45/0]S,36.0,UP2,CoRezyn 63-AX-051,Knytex A130 (444 gsm),Knytex DB120 (393 gsm),32,0,0,0,3.19,"24h/20C, 2h/60C",RTM,5837,A6420,,-264.0,,,,,1.0,,R4,C13
MD-DD11P-UP2-Enviro,[0/±45/0]S,36.0,UP2,CoRezyn 63-AX-051,Knytex A130 (444 gsm),Knytex DB120 (393 gsm),32,0,0,0,3.19,"24h/20C, 2h/60C",RTM,5838,A6056,,-233.0,,,,,1.0,,R4,C13
MD-DD5P-UP2-Enviro,[0/±45/0]S,36.0,UP2,CoRezyn 63-AX-051,Knytex D155 (527 gsm),Knytex DB120 (393 gsm),28,0,0,0,3.13,"24h/20C, 2h/60C",RTM,4880,DD5P820,310.0,31.0,0.1,3.0,21.6,1.62,178431.0,,R4,C13
MD-DD5P-UP2-Enviro,[0/±45/0]S,36.0,UP2,CoRezyn 63-AX-051,Knytex D155 (527 gsm),Knytex DB120 (393 gsm),28,0,0,0,3.13,"24h/20C, 2h/60C",RTM,4881,DD5P816,310.0,31.0,0.1,3.0,20.8,1.64,233742.0,,R4,C13
MD-DD5P-UP2-Enviro,[0/±45/0]S,36.0,UP2,CoRezyn 63-AX-051,Knytex D155 (527 gsm),Knytex DB120 (393 gsm),28,0,0,0,3.13,"24h/20C, 2h/60C",RTM,4882,DD5P816,310.0,31.0,0.1,3.0,21.1,1.52,246075.0,,R4,C13
MD-DD5P-UP2-Enviro,[0/±45/0]S,36.0,UP2,CoRezyn 63-AX-051,Knytex D155 (527 gsm),Knytex DB120 (393 gsm),28,0,0,0,3.13,"24h/20C, 2h/60C",RTM,4883,DD5P819,710.0,,,,19.5,3.6,1.0,,R4,C13
MD-DD5P-UP2-Enviro,[0/±45/0]S,36.0,UP2,CoRezyn 63-AX-051,Knytex D155 (527 gsm),Knytex DB120 (393 gsm),28,0,0,0,3.13,"24h/20C, 2h/60C",RTM,4884,DD5P814,730.0,,,,22.3,3.3,1.0,,R4,C13
MD-DD5P-UP2-Enviro,[0/±45/0]S,36.0,UP2,CoRezyn 63-AX-051,Knytex D155 (527 gsm),Knytex DB120 (393 gsm),28,0,0,0,3.13,"24h/20C, 2h/60C",RTM,4885,DD5P817,742.0,,,,22.3,3.4,1.0,,R4,C13
MD-DD5P-UP2-Enviro,[0/±45/0]S,36.0,UP2,CoRezyn 63-AX-051,Knytex D155 (527 gsm),Knytex DB120 (393 gsm),28,0,0,0,3.13,"24h/20C, 2h/60C",RTM,4886,DD5P812,414.0,41.4,0.1,2.0,22.1,2.21,4207.0,,R4,C13
MD-DD5P-UP2-Enviro,[0/±45/0]S,36.0,UP2,CoRezyn 63-AX-051,Knytex D155 (527 gsm),Knytex DB120 (393 gsm),28,0,0,0,3.13,"24h/20C, 2h/60C",RTM,4887,DD5P821,414.0,41.4,0.1,2.0,22.0,2.03,3614.0,,R4,C13
MD-DD5P-UP2-Enviro,[0/±45/0]S,36.0,UP2,CoRezyn 63-AX-051,Knytex D155 (527 gsm),Knytex DB120 (393 gsm),28,0,0,0,3.13,"24h/20C, 2h/60C",RTM,4888,DD5P818,414.0,41.4,0.1,2.0,21.5,1.86,1132.0,,R4,C13
MD-DD5P-UP2-Enviro,[0/±45/0]S,38.0,UP2,CoRezyn 63-AX-051,Knytex D155 (527 gsm),Knytex DB120 (393 gsm),28,0,0,0,2.95,"24h/20C, 2h/60C",RTM,4891,DD5P908W,241.0,24.1,0.1,5.0,,,2145373.0,,R4,C13
MD-DD5P-UP2-Enviro,[0/±45/0]S,38.0,UP2,CoRezyn 63-AX-051,Knytex D155 (527 gsm),Knytex DB120 (393 gsm),28,0,0,0,2.95,"24h/20C, 2h/60C",RTM,4892,DD5P900W,310.0,31.0,0.1,3.0,20.0,1.42,17971.0,,R4,C13
MD-DD5P-UP2-Enviro,[0/±45/0]S,38.0,UP2,CoRezyn 63-AX-051,Knytex D155 (527 gsm),Knytex DB120 (393 gsm),28,0,0,0,2.95,"24h/20C, 2h/60C",RTM,4893,DD5P901W,241.0,24.1,0.1,5.0,20.6,1.19,1733316.0,,R4,C13
MD-DD5P-UP2-Enviro,[0/±45/0]S,38.0,UP2,CoRezyn 63-AX-051,Knytex D155 (527 gsm),Knytex DB120 (393 gsm),28,0,0,0,2.95,"24h/20C, 2h/60C",RTM,4894,DD5P902W,241.0,24.1,0.1,5.0,20.8,1.22,2033339.0,,R4,C13
MD-DD5P-UP2-Enviro,[0/±45/0]S,38.0,UP2,CoRezyn 63-AX-051,Knytex D155 (527 gsm),Knytex DB120 (393 gsm),28,0,0,0,2.95,"24h/20C, 2h/60C",RTM,4895,DD5P903W,310.0,31.0,0.1,3.0,21.3,1.51,45534.0,,R4,C13
MD-DD5P-UP2-Enviro,[0/±45/0]S,38.0,UP2,CoRezyn 63-AX-051,Knytex D155 (527 gsm),Knytex DB120 (393 gsm),28,0,0,0,2.95,"24h/20C, 2h/60C",RTM,4896,DD5P904W,310.0,31.0,0.1,3.0,20.0,1.54,35346.0,,R4,C13
MD-DD5P-UP2-Enviro,[0/±45/0]S,38.0,UP2,CoRezyn 63-AX-051,Knytex D155 (527 gsm),Knytex DB120 (393 gsm),28,0,0,0,2.95,"24h/20C, 2h/60C",RTM,4897,DD5P905W,693.0,,,,21.6,,1.0,,R4,C13
MD-DD5P-UP2-Enviro,[0/±45/0]S,38.0,UP2,CoRezyn 63-AX-051,Knytex D155 (527 gsm),Knytex DB120 (393 gsm),28,0,0,0,2.95,"24h/20C, 2h/60C",RTM,4898,DD5P907W,688.0,,,,22.0,,1.0,,R4,C13
MD-DD5P-UP2-Enviro,[0/±45/0]S,38.0,UP2,CoRezyn 63-AX-051,Knytex D155 (527 gsm),Knytex DB120 (393 gsm),28,0,0,0,2.95,"24h/20C, 2h/60C",RTM,4899,DD5P906W,734.0,,,,21.0,,1.0,,R4,C13
MD-DD5P-UP2-Enviro,[0/±45/0]S,38.0,UP2,CoRezyn 63-AX-051,Knytex D155 (527 gsm),Knytex DB120 (393 gsm),28,0,0,0,2.95,"24h/20C, 2h/60C",RTM,5860,DD5P909W,-34.5,-345.0,10.0,1.0,,,16.0,,R4,C13
MD-DD5P-UP2-Enviro,[0/±45/0]S,38.0,UP2,CoRezyn 63-AX-051,Knytex D155 (527 gsm),Knytex DB120 (393 gsm),28,0,0,0,2.95,"24h/20C, 2h/60C",RTM,5861,DD5P910W,-426.0,,,,,,1.0,,R4,C13
MD-DD5P-UP2-Enviro,[0/±45/0]S,38.0,UP2,CoRezyn 63-AX-051,Knytex D155 (527 gsm),Knytex DB120 (393 gsm),28,0,0,0,2.95,"24h/20C, 2h/60C",RTM,5862,DD5P911W,-384.0,,,,,,1.0,,R4,C13
MD-DD5P-UP2-Enviro,[0/±45/0]S,38.0,UP2,CoRezyn 63-AX-051,Knytex D155 (527 gsm),Knytex DB120 (393 gsm),28,0,0,0,2.95,"24h/20C, 2h/60C",RTM,5863,DD5P912W,-401.0,,,,,,1.0,,R4,C13
MD-DD5P-UP2-Enviro,[0/±45/0]S,38.0,UP2,CoRezyn 63-AX-051,Knytex D155 (527 gsm),Knytex DB120 (393 gsm),28,0,0,0,2.95,"24h/20C, 2h/60C",RTM,5864,DD5P913W,-381.0,,,,,,1.0,,R4,C13
MD-DD5P-UP2-Enviro,[0/±45/0]S,38.0,UP2,CoRezyn 63-AX-051,Knytex D155 (527 gsm),Knytex DB120 (393 gsm),28,0,0,0,2.95,"24h/20C, 2h/60C",RTM,5865,DD5P914W,-27.6,-276.0,10.0,2.0,,,1410.0,,R4,C13
MD-DD5P-UP2-Enviro,[0/±45/0]S,38.0,UP2,CoRezyn 63-AX-051,Knytex D155 (527 gsm),Knytex DB120 (393 gsm),28,0,0,0,2.95,"24h/20C, 2h/60C",RTM,5866,DD5P915W,-20.7,-207.0,10.0,2.0,,,37673.0,,R4,C13
MD-DD5P-UP2-Enviro,[0/±45/0]S,38.0,UP2,CoRezyn 63-AX-051,Knytex D155 (527 gsm),Knytex DB120 (393 gsm),28,0,0,0,2.95,"24h/20C, 2h/60C",RTM,5867,DD5P916W,-20.7,-207.0,10.0,5.0,,,44469.0,,R4,C13
MD-DD5P-UP2-Enviro,[0/±45/0]S,38.0,UP2,CoRezyn 63-AX-051,Knytex D155 (527 gsm),Knytex DB120 (393 gsm),28,0,0,0,2.95,"24h/20C, 2h/60C",RTM,5868,DD5P917W,-20.7,-207.0,10.0,5.0,,,54737.0,,R4,C13
MD-DD5P-UP2-Enviro,[0/±45/0]S,38.0,UP2,CoRezyn 63-AX-051,Knytex D155 (527 gsm),Knytex DB120 (393 gsm),28,0,0,0,2.95,"24h/20C, 2h/60C",RTM,5869,DD5P918W,-16.5,-165.0,10.0,8.0,,,190729.0,,R4,C13
MD-DD5P-UP2-Enviro,[0/±45/0]S,38.0,UP2,CoRezyn 63-AX-051,Knytex D155 (527 gsm),Knytex DB120 (393 gsm),28,0,0,0,2.95,"24h/20C, 2h/60C",RTM,5870,DD5P919W,-16.5,-165.0,10.0,10.0,,,342905.0,,R4,C13
MD-DD5P-UP2-Enviro,[0/±45/0]S,38.0,UP2,CoRezyn 63-AX-051,Knytex D155 (527 gsm),Knytex DB120 (393 gsm),28,0,0,0,2.95,"24h/20C, 2h/60C",RTM,5871,DD5P920W,-16.5,-165.0,10.0,10.0,,,141564.0,,R4,C13
MD-DD5P-UP2-Enviro,[0/±45/0]S,36.0,UP2,CoRezyn 63-AX-051,Knytex D155 (527 gsm),Knytex DB120 (393 gsm),28,0,0,0,3.13,"24h/20C, 2h/60C",RTM,5872,DD5P921,-34.5,-345.0,10.0,1.0,,,130.0,,R4,C13
MD-DD5P-UP2-Enviro,[0/±45/0]S,36.0,UP2,CoRezyn 63-AX-051,Knytex D155 (527 gsm),Knytex DB120 (393 gsm),28,0,0,0,3.13,"24h/20C, 2h/60C",RTM,5873,DD5P930,-20.7,-207.0,10.0,5.0,,,124290.0,,R4,C13
MD-DD5P-UP2-Enviro,[0/±45/0]S,36.0,UP2,CoRezyn 63-AX-051,Knytex D155 (527 gsm),Knytex DB120 (393 gsm),28,0,0,0,3.13,"24h/20C, 2h/60C",RTM,5874,DD5P926,-20.7,-207.0,10.0,5.0,,,173669.0,,R4,C13
MD-DD5P-UP2-Enviro,[0/±45/0]S,36.0,UP2,CoRezyn 63-AX-051,Knytex D155 (527 gsm),Knytex DB120 (393 gsm),28,0,0,0,3.13,"24h/20C, 2h/60C",RTM,5875,DD5P929,-20.7,-207.0,10.0,5.0,,,482504.0,,R4,C13
MD-DD5P-UP2-Enviro,[0/±45/0]S,36.0,UP2,CoRezyn 63-AX-051,Knytex D155 (527 gsm),Knytex DB120 (393 gsm),28,0,0,0,3.13,"24h/20C, 2h/60C",RTM,5876,DD5P924,-27.6,-276.0,10.0,4.0,,,98038.0,,R4,C13
MD-DD5P-UP2-Enviro,[0/±45/0]S,36.0,UP2,CoRezyn 63-AX-051,Knytex D155 (527 gsm),Knytex DB120 (393 gsm),28,0,0,0,3.13,"24h/20C, 2h/60C",RTM,5877,DD5P931,-27.6,-276.0,10.0,5.0,,,74728.0,,R4,C13
MD-DD5P-UP2-Enviro,[0/±45/0]S,36.0,UP2,CoRezyn 63-AX-051,Knytex D155 (527 gsm),Knytex DB120 (393 gsm),28,0,0,0,3.13,"24h/20C, 2h/60C",RTM,5878,DD5P925,-27.6,-276.0,10.0,5.0,,,49636.0,,R4,C13
MD-DD5P-UP2-Enviro,[0/±45/0]S,36.0,UP2,CoRezyn 63-AX-051,Knytex D155 (527 gsm),Knytex DB120 (393 gsm),28,0,0,0,3.13,"24h/20C, 2h/60C",RTM,5879,DD5P923,,-508.0,,,,,1.0,,R4,C13
MD-DD5P-UP2-Enviro,[0/±45/0]S,36.0,UP2,CoRezyn 63-AX-051,Knytex D155 (527 gsm),Knytex DB120 (393 gsm),28,0,0,0,3.13,"24h/20C, 2h/60C",RTM,5880,DD5P922,,-488.0,,,,,1.0,,R4,C13
MD-DD5P-UP2-Enviro,[0/±45/0]S,36.0,UP2,CoRezyn 63-AX-051,Knytex D155 (527 gsm),Knytex DB120 (393 gsm),28,0,0,0,3.13,"24h/20C, 2h/60C",RTM,5881,DD5P927,,-500.0,,,,,1.0,,R4,C13
MD-DD5P-UP2-Enviro,[0/±45/0]S,36.0,UP2,CoRezyn 63-AX-051,Knytex D155 (527 gsm),Knytex DB120 (393 gsm),28,0,0,0,3.13,"24h/20C, 2h/60C",RTM,5900,DD5P963,-16.5,-165.0,10.0,8.0,,,1109352.0,,R4,C13
MD-DD5P-UP2-Enviro,[0/±45/0]S,36.0,UP2,CoRezyn 63-AX-051,Knytex D155 (527 gsm),Knytex DB120 (393 gsm),28,0,0,0,3.13,"24h/20C, 2h/60C",RTM,5882,DD5P928,-37.9,-379.0,10.0,5.0,,,48127.0,,R4,C13
MD-DD5P-UP2-Enviro,[0/±45/0]S,36.0,UP2,CoRezyn 63-AX-051,Knytex D155 (527 gsm),Knytex DB120 (393 gsm),28,0,0,0,3.13,"24h/20C, 2h/60C",RTM,5883,DD5P932,-34.5,-345.0,10.0,5.0,,,164214.0,,R4,C13
MD-DD5P-UP2-Enviro,[0/±45/0]S,36.0,UP2,CoRezyn 63-AX-051,Knytex D155 (527 gsm),Knytex DB120 (393 gsm),28,0,0,0,3.13,"24h/20C, 2h/60C",RTM,5884,DD5P933,-34.5,-345.0,10.0,5.0,,,288708.0,,R4,C13
MD-DD5P-UP2-Enviro,[0/±45/0]S,36.0,UP2,CoRezyn 63-AX-051,Knytex D155 (527 gsm),Knytex DB120 (393 gsm),28,0,0,0,3.13,"24h/20C, 2h/60C",RTM,5885,DD5P945,-34.5,-345.0,10.0,10.0,,,198403.0,,R4,C13
MD-DD5P-UP2-Enviro,[0/±45/0]S,36.0,UP2,CoRezyn 63-AX-051,Knytex D155 (527 gsm),Knytex DB120 (393 gsm),28,0,0,0,3.13,"24h/20C, 2h/60C",RTM,5898,DD5P940,,-651.0,,,,,1.0,,R4,C13
MD-DD5P-UP2-Enviro,[0/±45/0]S,36.0,UP2,CoRezyn 63-AX-051,Knytex D155 (527 gsm),Knytex DB120 (393 gsm),28,0,0,0,3.13,"24h/20C, 2h/60C",RTM,5886,DD5P944,,-578.0,,,,,1.0,,R4,C13
MD-DD5P-UP2-Enviro,[0/±45/0]S,36.0,UP2,CoRezyn 63-AX-051,Knytex D155 (527 gsm),Knytex DB120 (393 gsm),28,0,0,0,3.13,"24h/20C, 2h/60C",RTM,5887,DD5P937,,-661.0,,,,,1.0,,R4,C13
MD-DD5P-UP2-Enviro,[0/±45/0]S,36.0,UP2,CoRezyn 63-AX-051,Knytex D155 (527 gsm),Knytex DB120 (393 gsm),28,0,0,0,3.13,"24h/20C, 2h/60C",RTM,5892,DD5P936,,-632.0,,,,,1.0,,R4,C13
MD-DD5P-UP2-Enviro,[0/±45/0]S,38.0,UP2,CoRezyn 63-AX-051,Knytex D155 (527 gsm),Knytex DB120 (393 gsm),28,0,0,0,2.95,"24h/20C, 2h/60C",RTM,5888,DD5P957W,,-523.0,,,,,1.0,,R4,C13
MD-DD5P-UP2-Enviro,[0/±45/0]S,38.0,UP2,CoRezyn 63-AX-051,Knytex D155 (527 gsm),Knytex DB120 (393 gsm),28,0,0,0,2.95,"24h/20C, 2h/60C",RTM,5889,DD5P956W,,-542.0,,,,,1.0,,R4,C13
MD-DD5P-UP2-Enviro,[0/±45/0]S,38.0,UP2,CoRezyn 63-AX-051,Knytex D155 (527 gsm),Knytex DB120 (393 gsm),28,0,0,0,2.95,"24h/20C, 2h/60C",RTM,5890,DD5P955W,,-539.0,,,,,1.0,,R4,C13
MD-DD5P-UP2-Enviro,[0/±45/0]S,38.0,UP2,CoRezyn 63-AX-051,Knytex D155 (527 gsm),Knytex DB120 (393 gsm),28,0,0,0,2.95,"24h/20C, 2h/60C",RTM,5891,DD5P964W,,-527.0,,,,,1.0,,R4,C13
MD-DD5P-UP2-Enviro,[0/±45/0]S,38.0,UP2,CoRezyn 63-AX-051,Knytex D155 (527 gsm),Knytex DB120 (393 gsm),28,0,0,0,2.95,"24h/20C, 2h/60C",RTM,5893,DD5P963W,-27.6,-276.0,10.0,5.0,,,333063.0,,R4,C13
MD-DD5P-UP2-Enviro,[0/±45/0]S,38.0,UP2,CoRezyn 63-AX-051,Knytex D155 (527 gsm),Knytex DB120 (393 gsm),28,0,0,0,2.95,"24h/20C, 2h/60C",RTM,5894,DD5P958W,-31.0,-310.0,10.0,3.0,,,16432.0,,R4,C13
MD-DD5P-UP2-Enviro,[0/±45/0]S,38.0,UP2,CoRezyn 63-AX-051,Knytex D155 (527 gsm),Knytex DB120 (393 gsm),28,0,0,0,2.95,"24h/20C, 2h/60C",RTM,5895,DD5P959W,-27.6,-276.0,10.0,5.0,,,836080.0,,R4,C13
MD-DD5P-UP2-Enviro,[0/±45/0]S,38.0,UP2,CoRezyn 63-AX-051,Knytex D155 (527 gsm),Knytex DB120 (393 gsm),28,0,0,0,2.95,"24h/20C, 2h/60C",RTM,5896,DD5P960W,-31.0,-310.0,10.0,3.0,,,27564.0,,R4,C13
MD-DD5P-UP2-Enviro,[0/±45/0]S,38.0,UP2,CoRezyn 63-AX-051,Knytex D155 (527 gsm),Knytex DB120 (393 gsm),28,0,0,0,2.95,"24h/20C, 2h/60C",RTM,5897,DD5P961W,-31.0,-310.0,10.0,3.0,,,22185.0,,R4,C13
MD-DD5P-UP2-Enviro,[0/±45/0]S,38.0,UP2,CoRezyn 63-AX-051,Knytex D155 (527 gsm),Knytex DB120 (393 gsm),28,0,0,0,2.95,"24h/20C, 2h/60C",RTM,5899,DD5P962W,-27.6,-276.0,10.0,5.0,,,637232.0,,R4,C13
MD-DD5P-UP2-Enviro,[0/±45/0]S,38.0,UP2,CoRezyn 63-AX-051,Knytex D155 (527 gsm),Knytex DB120 (393 gsm),28,0,0,0,2.95,"24h/20C, 2h/60C",RTM,6046,DD5P963W,-24.1,-241.0,10.0,8.0,,,2680397.0,,R4,C13
MD-DD5P-UP2-Enviro,[0/±45/0]S,38.0,UP2,CoRezyn 63-AX-051,Knytex D155 (527 gsm),Knytex DB120 (393 gsm),28,0,0,0,2.95,"24h/20C, 2h/60C",RTM,6047,DD5P964W,-24.1,-241.0,10.0,10.0,,,3830537.0,,R4,C13
MD-DD5P-UP2-Enviro,[0/±45/0]S,38.0,UP2,CoRezyn 63-AX-051,Knytex D155 (527 gsm),Knytex DB120 (393 gsm),28,0,0,0,2.95,"24h/20C, 2h/60C",RTM,6048,DD5P965W,-24.1,-241.0,10.0,10.0,,,2878393.0,,R4,C13
MD-DD5P-UP2-Enviro,[0/±45/0]S,36.0,UP2,CoRezyn 63-AX-051,Knytex D155 (527 gsm),Knytex DB120 (393 gsm),28,0,0,0,3.13,"24h/20C, 2h/60C",RTM,6000,DD5P208D,,-625.0,,,,,1.0,,R4,C13
MD-DD5P-UP2-Enviro,[0/±45/0]S,36.0,UP2,CoRezyn 63-AX-051,Knytex D155 (527 gsm),Knytex DB120 (393 gsm),28,0,0,0,3.13,"24h/20C, 2h/60C",RTM,6001,DD5P209D,,-651.0,,,,,1.0,,R4,C13
MD-DD5P-UP2-Enviro,[0/±45/0]S,36.0,UP2,CoRezyn 63-AX-051,Knytex D155 (527 gsm),Knytex DB120 (393 gsm),28,0,0,0,3.13,"24h/20C, 2h/60C",RTM,6002,DD5P200D,,-676.0,,,,,1.0,,R4,C13
MD-DD5P-UP2-Enviro,[0/±45/0]S,36.0,UP2,CoRezyn 63-AX-051,Knytex D155 (527 gsm),Knytex DB120 (393 gsm),28,0,0,0,3.13,"24h/20C, 2h/60C",RTM,6003,DD5P201D,,-658.0,,,,,1.0,,R4,C13
MD-DD5P-UP2-Enviro,[0/±45/0]S,36.0,UP2,CoRezyn 63-AX-051,Knytex D155 (527 gsm),Knytex DB120 (393 gsm),28,0,0,0,3.13,"24h/20C, 2h/60C",RTM,6159,DD5P970D,-30.0,-300.0,10.0,8.0,,,1649390.0,,R4,C13
MD-DD5P-UP2-Enviro,[0/±45/0]S,36.0,UP2,CoRezyn 63-AX-051,Knytex D155 (527 gsm),Knytex DB120 (393 gsm),28,0,0,0,3.13,"24h/20C, 2h/60C",RTM,6160,DD5P971D,-30.0,-300.0,10.0,8.0,,,1134606.0,,R4,C13
MD-DD5P-UP2-Enviro,[0/±45/0]S,36.0,UP2,CoRezyn 63-AX-051,Knytex D155 (527 gsm),Knytex DB120 (393 gsm),28,0,0,0,3.13,"24h/20C, 2h/60C",RTM,6161,DD5P972D,-30.0,-300.0,10.0,8.0,,,3668551.0,,R4,C13
MD-DD5P-UP2-Enviro,[0/±45/0]S,38.0,UP2,CoRezyn 63-AX-051,Knytex D155 (527 gsm),Knytex DB120 (393 gsm),28,0,0,0,2.95,"24h/20C, 2h/60C",RTM,6162,DD5P966W,-13.8,-138.0,10.0,8.0,,,1033796.0,,R4,C13
MD-DD5P-UP2-Enviro,[0/±45/0]S,38.0,UP2,CoRezyn 63-AX-051,Knytex D155 (527 gsm),Knytex DB120 (393 gsm),28,0,0,0,2.95,"24h/20C, 2h/60C",RTM,6163,DD5P967W,-13.8,-138.0,10.0,8.0,,,803542.0,,R4,C13
MD-DD5P-UP2-Enviro,[0/±45/0]S,38.0,UP2,CoRezyn 63-AX-051,Knytex D155 (527 gsm),Knytex DB120 (393 gsm),28,0,0,0,2.95,"24h/20C, 2h/60C",RTM,6164,DD5P968W,-13.8,-138.0,10.0,8.0,,,1613405.0,,R4,C13
MD-DD5P-UP2-Enviro,[0/±45/0]S,36.0,UP2,CoRezyn 63-AX-051,Knytex D155 (527 gsm),Knytex DB120 (393 gsm),28,0,0,0,3.13,"24h/20C, 2h/60C",RTM,6165,DD5P975D,-16.5,-165.0,10.0,7.0,,,857946.0,,R4,C13
MD-DD5P-UP2-Enviro,[0/±45/0]S,36.0,UP2,CoRezyn 63-AX-051,Knytex D155 (527 gsm),Knytex DB120 (393 gsm),28,0,0,0,3.13,"24h/20C, 2h/60C",RTM,6166,DD5P976D,-16.5,-165.0,10.0,7.0,,,1342208.0,,R4,C13
MD-DD5P-UP2-Enviro,[0/±45/0]S,36.0,UP2,CoRezyn 63-AX-051,Knytex D155 (527 gsm),Knytex DB120 (393 gsm),28,0,0,0,3.13,"24h/20C, 2h/60C",RTM,6167,DD5P977D,-16.5,-165.0,10.0,7.0,,,506222.0,,R4,C13
MD-DD5P-UP2-Enviro,[0/±45/0]S,35.0,UP2,CoRezyn 75-AQ-010,Knytex D155 (527 gsm),Knytex DB120 (393 gsm),28,0,0,0,3.2,"24h/20C, 2h/60C",RTM,6004,DD5P2209D,,-633.0,,,,,1.0,,R4,C13
MD-DD5P-UP2-Enviro,[0/±45/0]S,35.0,UP2,CoRezyn 75-AQ-010,Knytex D155 (527 gsm),Knytex DB120 (393 gsm),28,0,0,0,3.2,"24h/20C, 2h/60C",RTM,6005,DD5P2300D,,-605.0,,,,,1.0,,R4,C13
MD-DD5P-UP2-Enviro,[0/±45/0]S,35.0,UP2,CoRezyn 75-AQ-010,Knytex D155 (527 gsm),Knytex DB120 (393 gsm),28,0,0,0,3.2,"24h/20C, 2h/60C",RTM,6006,DD5P2315D,,-605.0,,,,,1.0,,R4,C13
MD-DD5P-UP2-Enviro,[0/±45/0]S,35.0,UP2,CoRezyn 75-AQ-010,Knytex D155 (527 gsm),Knytex DB120 (393 gsm),28,0,0,0,3.2,"24h/20C, 2h/60C",RTM,6007,DD5P2308D,,-600.0,,,,,1.0,,R4,C13
MD-DD5P-UP2-Enviro,[0/±45/0]S,35.0,UP2,CoRezyn 75-AQ-010,Knytex D155 (527 gsm),Knytex DB120 (393 gsm),28,0,0,0,3.2,"24h/20C, 2h/60C",RTM,6027,DD5P2309D,-41.4,-414.0,10.0,4.0,,,42269.0,,R4,C13
MD-DD5P-UP2-Enviro,[0/±45/0]S,35.0,UP2,CoRezyn 75-AQ-010,Knytex D155 (527 gsm),Knytex DB120 (393 gsm),28,0,0,0,3.2,"24h/20C, 2h/60C",RTM,6028,DD5P2304D,-41.4,-414.0,10.0,4.0,,,114581.0,,R4,C13
MD-DD5P-UP2-Enviro,[0/±45/0]S,35.0,UP2,CoRezyn 75-AQ-010,Knytex D155 (527 gsm),Knytex DB120 (393 gsm),28,0,0,0,3.2,"24h/20C, 2h/60C",RTM,6029,DD5P2310D,-41.4,-414.0,10.0,5.0,,,98665.0,,R4,C13
MD-DD5P-UP2-Enviro,[0/±45/0]S,35.0,UP2,CoRezyn 75-AQ-010,Knytex D155 (527 gsm),Knytex DB120 (393 gsm),28,0,0,0,3.2,"24h/20C, 2h/60C",RTM,6030,DD5P2305D,-37.9,-379.0,10.0,5.0,,,1606325.0,,R4,C13
MD-DD5P-UP2-Enviro,[0/±45/0]S,35.0,UP2,CoRezyn 75-AQ-010,Knytex D155 (527 gsm),Knytex DB120 (393 gsm),28,0,0,0,3.2,"24h/20C, 2h/60C",RTM,6031,DD5P2303D,-37.9,-379.0,10.0,7.0,,,268662.0,,R4,C13
MD-DD5P-UP2-Enviro,[0/±45/0]S,35.0,UP2,CoRezyn 75-AQ-010,Knytex D155 (527 gsm),Knytex DB120 (393 gsm),28,0,0,0,3.2,"24h/20C, 2h/60C",RTM,6032,DD5P2311D,-37.9,-379.0,10.0,5.0,,,113712.0,,R4,C13
MD-DD5P-UP2-Enviro,[0/±45/0]S,35.0,UP2,CoRezyn 75-AQ-010,Knytex D155 (527 gsm),Knytex DB120 (393 gsm),28,0,0,0,3.2,"24h/20C, 2h/60C",RTM,6016,DD5P2400W,,-552.0,,,,,1.0,,R4,C13
MD-DD5P-UP2-Enviro,[0/±45/0]S,35.0,UP2,CoRezyn 75-AQ-010,Knytex D155 (527 gsm),Knytex DB120 (393 gsm),28,0,0,0,3.2,"24h/20C, 2h/60C",RTM,6017,DD5P2401W,,-592.0,,,,,1.0,,R4,C13
MD-DD5P-UP2-Enviro,[0/±45/0]S,35.0,UP2,CoRezyn 75-AQ-010,Knytex D155 (527 gsm),Knytex DB120 (393 gsm),28,0,0,0,3.2,"24h/20C, 2h/60C",RTM,6018,DD5P2402W,,-624.0,,,,,1.0,,R4,C13
MD-DD5P-UP2-Enviro,[0/±45/0]S,35.0,UP2,CoRezyn 75-AQ-010,Knytex D155 (527 gsm),Knytex DB120 (393 gsm),28,0,0,0,3.2,"24h/20C, 2h/60C",RTM,6019,DD5P2403W,,-574.0,,,,,1.0,,R4,C13
MD-DD5P-UP2-Enviro,[0/±45/0]S,35.0,UP2,CoRezyn 75-AQ-010,Knytex D155 (527 gsm),Knytex DB120 (393 gsm),28,0,0,0,3.2,"24h/20C, 2h/60C",RTM,6020,DD5P2404W,-41.4,-414.0,10.0,2.0,,,4640.0,,R4,C13
MD-DD5P-UP2-Enviro,[0/±45/0]S,35.0,UP2,CoRezyn 75-AQ-010,Knytex D155 (527 gsm),Knytex DB120 (393 gsm),28,0,0,0,3.2,"24h/20C, 2h/60C",RTM,6021,DD5P2405W,-41.4,-414.0,10.0,2.0,,,23953.0,,R4,C13
MD-DD5P-UP2-Enviro,[0/±45/0]S,35.0,UP2,CoRezyn 75-AQ-010,Knytex D155 (527 gsm),Knytex DB120 (393 gsm),28,0,0,0,3.2,"24h/20C, 2h/60C",RTM,6022,DD5P2406W,-34.5,-345.0,10.0,4.0,,,403790.0,,R4,C13
MD-DD5P-UP2-Enviro,[0/±45/0]S,35.0,UP2,CoRezyn 75-AQ-010,Knytex D155 (527 gsm),Knytex DB120 (393 gsm),28,0,0,0,3.2,"24h/20C, 2h/60C",RTM,6025,DD5P2407W,-34.5,-345.0,10.0,8.0,,,305627.0,,R4,C13
MD-DD5P-UP2-Enviro,[0/±45/0]S,35.0,UP2,CoRezyn 75-AQ-010,Knytex D155 (527 gsm),Knytex DB120 (393 gsm),28,0,0,0,3.2,"24h/20C, 2h/60C",RTM,6026,DD5P2408W,-41.4,-414.0,10.0,8.0,,,290137.0,,R4,C13
MD-DD5P-UP2-Enviro,[0/±45/0]S,35.0,UP2,CoRezyn 75-AQ-010,Knytex D155 (527 gsm),Knytex DB120 (393 gsm),28,0,0,0,3.2,"24h/20C, 2h/60C",RTM,6080,DD5P2455W,-34.5,-345.0,10.0,7.0,,,341327.0,,R4,C13
MD-DD5P-UP2-Enviro,[0/±45/0]S,35.0,UP2,CoRezyn 75-AQ-010,Knytex D155 (527 gsm),Knytex DB120 (393 gsm),28,0,0,0,3.2,"24h/20C, 2h/60C",RTM,6089,DD5P2515W,,-567.0,,,,,1.0,,R4,C13
MD-DD5P-UP2-Enviro,[0/±45/0]S,35.0,UP2,CoRezyn 75-AQ-010,Knytex D155 (527 gsm),Knytex DB120 (393 gsm),28,0,0,0,3.2,"24h/20C, 2h/60C",RTM,6090,DD5P2525W,,-524.0,,,,,1.0,,R4,C13
MD-DD5P-UP2-Enviro,[0/±45/0]S,35.0,UP2,CoRezyn 75-AQ-010,Knytex D155 (527 gsm),Knytex DB120 (393 gsm),28,0,0,0,3.2,"24h/20C, 2h/60C",RTM,6091,DD5P2535W,,-561.0,,,,,1.0,,R4,C13
MD-DD5P-UP2-Enviro,[0/±45/0]S,35.0,UP2,CoRezyn 75-AQ-010,Knytex D155 (527 gsm),Knytex DB120 (393 gsm),28,0,0,0,3.2,"24h/20C, 2h/60C",RTM,6092,DD5P2545W,,-545.0,,,,,1.0,,R4,C13
MD-DD5P-UP2-Enviro,[0/±45/0]S,35.0,UP2,CoRezyn 75-AQ-010,Knytex D155 (527 gsm),Knytex DB120 (393 gsm),28,0,0,0,3.2,"24h/20C, 2h/60C",RTM,6101,DD5P2320,,-507.0,,,,,1.0,,R4,C13
MD-DD5P-UP2-Enviro,[0/±45/0]S,35.0,UP2,CoRezyn 75-AQ-010,Knytex D155 (527 gsm),Knytex DB120 (393 gsm),28,0,0,0,3.2,"24h/20C, 2h/60C",RTM,6102,DD5P2301,,-531.0,,,,,1.0,,R4,C13
MD-DD5P-UP2-Enviro,[0/±45/0]S,35.0,UP2,CoRezyn 75-AQ-010,Knytex D155 (527 gsm),Knytex DB120 (393 gsm),28,0,0,0,3.2,"24h/20C, 2h/60C",RTM,6103,DD5P2302,,-518.0,,,,,1.0,,R4,C13
MD-DD5P-UP2-Enviro,[0/±45/0]S,35.0,UP2,CoRezyn 75-AQ-010,Knytex D155 (527 gsm),Knytex DB120 (393 gsm),28,0,0,0,3.2,"24h/20C, 2h/60C",RTM,6104,DD5P2319,,-547.0,,,,,1.0,,R4,C13
MD-DD5P-UP2-Enviro,[0/±45/0]S,35.0,UP2,CoRezyn 75-AQ-010,Knytex D155 (527 gsm),Knytex DB120 (393 gsm),28,0,0,0,3.2,"24h/20C, 2h/60C",RTM,6113,DD5P2500,-37.9,-379.0,10.0,3.0,,,4511.0,,R4,C13
MD-DD5P-UP2-Enviro,[0/±45/0]S,35.0,UP2,CoRezyn 75-AQ-010,Knytex D155 (527 gsm),Knytex DB120 (393 gsm),28,0,0,0,3.2,"24h/20C, 2h/60C",RTM,6114,DD5P2501,-34.5,-345.0,10.0,6.0,,,342487.0,,R4,C13
MD-DD5P-UP2-Enviro,[0/±45/0]S,35.0,UP2,CoRezyn 75-AQ-010,Knytex D155 (527 gsm),Knytex DB120 (393 gsm),28,0,0,0,3.2,"24h/20C, 2h/60C",RTM,6115,DD5P2502,-37.9,-379.0,10.0,2.0,,,940.0,,R4,C13
MD-DD5P-UP2-Enviro,[0/±45/0]S,35.0,UP2,CoRezyn 75-AQ-010,Knytex D155 (527 gsm),Knytex DB120 (393 gsm),28,0,0,0,3.2,"24h/20C, 2h/60C",RTM,6116,DD5P2379,-37.9,-379.0,10.0,2.0,,,1169.0,,R4,C13
MD-DD5P-UP2-Enviro,[0/±45/0]S,35.0,UP2,CoRezyn 75-AQ-010,Knytex D155 (527 gsm),Knytex DB120 (393 gsm),28,0,0,0,3.2,"24h/20C, 2h/60C",RTM,6117,DD5P2504,-37.9,-379.0,10.0,2.0,,,3719.0,,R4,C13
MD-DD5P-UP2-Enviro,[0/±45/0]S,35.0,UP2,CoRezyn 75-AQ-010,Knytex D155 (527 gsm),Knytex DB120 (393 gsm),28,0,0,0,3.2,"24h/20C, 2h/60C",RTM,6118,DD5P2505,-36.2,-362.0,10.0,5.0,,,8886.0,,R4,C13
MD-DD5P-UP2-Enviro,[0/±45/0]S,35.0,UP2,CoRezyn 75-AQ-010,Knytex D155 (527 gsm),Knytex DB120 (393 gsm),28,0,0,0,3.2,"24h/20C, 2h/60C",RTM,6119,DD5P2506,-36.2,-362.0,10.0,5.0,,,11943.0,,R4,C13
MD-DD5P-UP2-Enviro,[0/±45/0]S,35.0,UP2,CoRezyn 75-AQ-010,Knytex D155 (527 gsm),Knytex DB120 (393 gsm),28,0,0,0,3.2,"24h/20C, 2h/60C",RTM,6120,DD5P2507,-36.2,-362.0,10.0,4.0,,,3212.0,,R4,C13
MD-DD5P-UP2-Enviro,[0/±45/0]S,35.0,UP2,CoRezyn 75-AQ-010,Knytex D155 (527 gsm),Knytex DB120 (393 gsm),28,0,0,0,3.2,"24h/20C, 2h/60C",RTM,6121,DD5P2508,-34.5,-345.0,10.0,6.0,,,108682.0,,R4,C13
MD-DD5P-UP2-Enviro,[0/±45/0]S,35.0,UP2,CoRezyn 75-AQ-010,Knytex D155 (527 gsm),Knytex DB120 (393 gsm),28,0,0,0,3.2,"24h/20C, 2h/60C",RTM,6122,DD5P2509,-34.5,-345.0,10.0,5.0,,,50688.0,,R4,C13
MD-DD5P-UP2-Enviro,[0/±45/0]S,35.0,UP2,CoRezyn 75-AQ-010,Knytex D155 (527 gsm),Knytex DB120 (393 gsm),28,0,0,0,3.2,"24h/20C, 2h/60C",RTM,6123,DD5P2510,-36.2,-362.0,10.0,4.0,,,10095.0,,R4,C13
MD-DD5P-UP2-Enviro,[0/±45/0]S,35.0,UP2,CoRezyn 75-AQ-010,Knytex D155 (527 gsm),Knytex DB120 (393 gsm),28,0,0,0,3.2,"24h/20C, 2h/60C",RTM,6124,DD5P2511,-32.8,-328.0,10.0,7.0,,,50204.0,,R4,C13
MD-DD5P-UP2-Enviro,[0/±45/0]S,35.0,UP2,CoRezyn 75-AQ-010,Knytex D155 (527 gsm),Knytex DB120 (393 gsm),28,0,0,0,3.2,"24h/20C, 2h/60C",RTM,6125,DD5P2512,-32.8,-328.0,10.0,5.0,,,126010.0,,R4,C13
MD-DD5P-UP2-Enviro,[0/±45/0]S,35.0,UP2,CoRezyn 75-AQ-010,Knytex D155 (527 gsm),Knytex DB120 (393 gsm),28,0,0,0,3.2,"24h/20C, 2h/60C",RTM,6126,DD5P2513,-31.0,-310.0,10.0,10.0,,,145133.0,,R4,C13
MD-DD5P-UP2-Enviro,[0/±45/0]S,35.0,UP2,CoRezyn 75-AQ-010,Knytex D155 (527 gsm),Knytex DB120 (393 gsm),28,0,0,0,3.2,"24h/20C, 2h/60C",RTM,6127,DD5P2514,-31.0,-310.0,10.0,8.0,,,131655.0,,R4,C13
MD-DD5P-UP2-Enviro,[0/±45/0]S,35.0,UP2,CoRezyn 75-AQ-010,Knytex D155 (527 gsm),Knytex DB120 (393 gsm),28,0,0,0,3.2,"24h/20C, 2h/60C",RTM,6128,DD5P2515,-29.3,-293.0,10.0,8.0,,,389941.0,,R4,C13
MD-DD5P-UP2-Enviro,[0/±45/0]S,35.0,UP2,CoRezyn 75-AQ-010,Knytex D155 (527 gsm),Knytex DB120 (393 gsm),28,0,0,0,3.2,"24h/20C, 2h/60C",RTM,6129,DD5P2516,-27.6,-276.0,10.0,8.0,,,118715.0,,R4,C13
MD-DD5P-UP2-Enviro,[0/±45/0]S,35.0,UP2,CoRezyn 75-AQ-010,Knytex D155 (527 gsm),Knytex DB120 (393 gsm),28,0,0,0,3.2,"24h/20C, 2h/60C",RTM,6130,DD5P2517,-27.6,-276.0,10.0,8.0,,,4771884.0,,R4,C13
MD-DD5P-VE-Enviro,[0/±45/0]S,36.0,VE,Derakane 411-C50,Knytex D155 (527 gsm),Knytex DB120 (393 gsm),28,0,0,0,3.15,"24h/20C, 2h/60C",RTM,6008,DD5V306D,,-573.0,,,,,1.0,,R4,C13
MD-DD5P-VE-Enviro,[0/±45/0]S,36.0,VE,Derakane 411-C50,Knytex D155 (527 gsm),Knytex DB120 (393 gsm),28,0,0,0,3.15,"24h/20C, 2h/60C",RTM,6009,DD5V300D,,-537.0,,,,,1.0,,R4,C13
MD-DD5P-VE-Enviro,[0/±45/0]S,36.0,VE,Derakane 411-C50,Knytex D155 (527 gsm),Knytex DB120 (393 gsm),28,0,0,0,3.15,"24h/20C, 2h/60C",RTM,6010,DD5V309D,,-563.0,,,,,1.0,,R4,C13
MD-DD5P-VE-Enviro,[0/±45/0]S,36.0,VE,Derakane 411-C50,Knytex D155 (527 gsm),Knytex DB120 (393 gsm),28,0,0,0,3.15,"24h/20C, 2h/60C",RTM,6011,DD5V302D,,-576.0,,,,,1.0,,R4,C13
MD-DD5P-VE-Enviro,[0/±45/0]S,36.0,VE,Derakane 411-C50,Knytex D155 (527 gsm),Knytex DB120 (393 gsm),28,0,0,0,3.15,"24h/20C, 2h/60C",RTM,6060,DD5V337D,-31.0,-310.0,10.0,8.0,,,5861932.0,,R4,C13
MD-DD5P-VE-Enviro,[0/±45/0]S,36.0,VE,Derakane 411-C50,Knytex D155 (527 gsm),Knytex DB120 (393 gsm),28,0,0,0,3.15,"24h/20C, 2h/60C",RTM,6061,DD5V311D,-41.4,-414.0,10.0,2.0,,,5144.0,,R4,C13
MD-DD5P-VE-Enviro,[0/±45/0]S,36.0,VE,Derakane 411-C50,Knytex D155 (527 gsm),Knytex DB120 (393 gsm),28,0,0,0,3.15,"24h/20C, 2h/60C",RTM,6062,DD5V333D,-37.9,-379.0,10.0,4.0,,,155965.0,,R4,C13
MD-DD5P-VE-Enviro,[0/±45/0]S,36.0,VE,Derakane 411-C50,Knytex D155 (527 gsm),Knytex DB120 (393 gsm),28,0,0,0,3.15,"24h/20C, 2h/60C",RTM,6063,DD5V352D,-37.9,-379.0,10.0,4.0,,,55556.0,,R4,C13
MD-DD5P-VE-Enviro,[0/±45/0]S,36.0,VE,Derakane 411-C50,Knytex D155 (527 gsm),Knytex DB120 (393 gsm),28,0,0,0,3.15,"24h/20C, 2h/60C",RTM,6064,DD5V349D,-37.9,-379.0,10.0,4.0,,,68683.0,,R4,C13
MD-DD5P-VE-Enviro,[0/±45/0]S,36.0,VE,Derakane 411-C50,Knytex D155 (527 gsm),Knytex DB120 (393 gsm),28,0,0,0,3.15,"24h/20C, 2h/60C",RTM,6065,DD5V358D,-34.5,-345.0,10.0,6.0,,,495336.0,,R4,C13
MD-DD5P-VE-Enviro,[0/±45/0]S,36.0,VE,Derakane 411-C50,Knytex D155 (527 gsm),Knytex DB120 (393 gsm),28,0,0,0,3.15,"24h/20C, 2h/60C",RTM,6066,DD5V332D,-34.5,-345.0,10.0,6.0,,,318116.0,,R4,C13
MD-DD5P-VE-Enviro,[0/±45/0]S,36.0,VE,Derakane 411-C50,Knytex D155 (527 gsm),Knytex DB120 (393 gsm),28,0,0,0,3.15,"24h/20C, 2h/60C",RTM,6067,DD5V357D,-34.5,-345.0,10.0,6.0,,,1573249.0,,R4,C13
MD-DD5P-VE-Enviro,[0/±45/0]S,36.0,VE,Derakane 411-C50,Knytex D155 (527 gsm),Knytex DB120 (393 gsm),28,0,0,0,3.15,"24h/20C, 2h/60C",RTM,6049,DD5V400W,-31.0,-310.0,10.0,7.0,,,2214422.0,,R4,C13
MD-DD5P-VE-Enviro,[0/±45/0]S,36.0,VE,Derakane 411-C50,Knytex D155 (527 gsm),Knytex DB120 (393 gsm),28,0,0,0,3.15,"24h/20C, 2h/60C",RTM,6050,DD5V401W,-31.0,-310.0,10.0,10.0,,,4484198.0,,R4,C13
MD-DD5P-VE-Enviro,[0/±45/0]S,36.0,VE,Derakane 411-C50,Knytex D155 (527 gsm),Knytex DB120 (393 gsm),28,0,0,0,3.15,"24h/20C, 2h/60C",RTM,6051,DD5V402W,-34.5,-345.0,10.0,5.0,,,3189655.0,,R4,C13
MD-DD5P-VE-Enviro,[0/±45/0]S,36.0,VE,Derakane 411-C50,Knytex D155 (527 gsm),Knytex DB120 (393 gsm),28,0,0,0,3.15,"24h/20C, 2h/60C",RTM,6052,DD5V403W,-34.5,-345.0,10.0,6.0,,,1225419.0,,R4,C13
MD-DD5P-VE-Enviro,[0/±45/0]S,36.0,VE,Derakane 411-C50,Knytex D155 (527 gsm),Knytex DB120 (393 gsm),28,0,0,0,3.15,"24h/20C, 2h/60C",RTM,6053,DD5V433W,-34.5,-345.0,10.0,6.0,,,699399.0,,R4,C13
MD-DD5P-VE-Enviro,[0/±45/0]S,36.0,VE,Derakane 411-C50,Knytex D155 (527 gsm),Knytex DB120 (393 gsm),28,0,0,0,3.15,"24h/20C, 2h/60C",RTM,6054,DD5V404W,-37.9,-379.0,10.0,4.0,,,107281.0,,R4,C13
MD-DD5P-VE-Enviro,[0/±45/0]S,36.0,VE,Derakane 411-C50,Knytex D155 (527 gsm),Knytex DB120 (393 gsm),28,0,0,0,3.15,"24h/20C, 2h/60C",RTM,6055,DD5V405W,-37.9,-379.0,10.0,5.0,,,631735.0,,R4,C13
MD-DD5P-VE-Enviro,[0/±45/0]S,36.0,VE,Derakane 411-C50,Knytex D155 (527 gsm),Knytex DB120 (393 gsm),28,0,0,0,3.15,"24h/20C, 2h/60C",RTM,6056,DD5V406W,-37.9,-379.0,10.0,5.0,,,72852.0,,R4,C13
MD-DD5P-VE-Enviro,[0/±45/0]S,36.0,VE,Derakane 411-C50,Knytex D155 (527 gsm),Knytex DB120 (393 gsm),28,0,0,0,3.15,"24h/20C, 2h/60C",RTM,6057,DD5V407W,-41.4,-414.0,10.0,2.0,,,7754.0,,R4,C13
MD-DD5P-VE-Enviro,[0/±45/0]S,36.0,VE,Derakane 411-C50,Knytex D155 (527 gsm),Knytex DB120 (393 gsm),28,0,0,0,3.15,"24h/20C, 2h/60C",RTM,6058,DD5V408W,-41.4,-414.0,10.0,2.0,,,33452.0,,R4,C13
MD-DD5P-VE-Enviro,[0/±45/0]S,36.0,VE,Derakane 411-C50,Knytex D155 (527 gsm),Knytex DB120 (393 gsm),28,0,0,0,3.15,"24h/20C, 2h/60C",RTM,6059,DD5V409W,-41.4,-414.0,10.0,2.0,,,2625.0,,R4,C13
MD-DD5P-VE-Enviro,[0/±45/0]S,36.0,VE,Derakane 411-C50,Knytex D155 (527 gsm),Knytex DB120 (393 gsm),28,0,0,0,3.15,"24h/20C, 2h/60C",RTM,6081,DD5VS1W,,-583.0,,,,,1.0,,R4,C13
MD-DD5P-VE-Enviro,[0/±45/0]S,36.0,VE,Derakane 411-C50,Knytex D155 (527 gsm),Knytex DB120 (393 gsm),28,0,0,0,3.15,"24h/20C, 2h/60C",RTM,6082,DD5VS2W,,-583.0,,,,,1.0,,R4,C13
MD-DD5P-VE-Enviro,[0/±45/0]S,36.0,VE,Derakane 411-C50,Knytex D155 (527 gsm),Knytex DB120 (393 gsm),28,0,0,0,3.15,"24h/20C, 2h/60C",RTM,6083,DD5VS3W,,-567.0,,,,,1.0,,R4,C13
MD-DD5P-VE-Enviro,[0/±45/0]S,36.0,VE,Derakane 411-C50,Knytex D155 (527 gsm),Knytex DB120 (393 gsm),28,0,0,0,3.15,"24h/20C, 2h/60C",RTM,6084,DD5VS4W,,-552.0,,,,,1.0,,R4,C13
MD-DD5P-VE-Enviro,[0/±45/0]S,36.0,VE,Derakane 411-C50,Knytex D155 (527 gsm),Knytex DB120 (393 gsm),28,0,0,0,3.15,"24h/20C, 2h/60C",RTM,6093,DD5V515W,,-506.0,,,,,1.0,,R4,C13
MD-DD5P-VE-Enviro,[0/±45/0]S,36.0,VE,Derakane 411-C50,Knytex D155 (527 gsm),Knytex DB120 (393 gsm),28,0,0,0,3.15,"24h/20C, 2h/60C",RTM,6094,DD5V525W,,-550.0,,,,,1.0,,R4,C13
MD-DD5P-VE-Enviro,[0/±45/0]S,36.0,VE,Derakane 411-C50,Knytex D155 (527 gsm),Knytex DB120 (393 gsm),28,0,0,0,3.15,"24h/20C, 2h/60C",RTM,6095,DD5V535W,,-485.0,,,,,1.0,,R4,C13
MD-DD5P-VE-Enviro,[0/±45/0]S,36.0,VE,Derakane 411-C50,Knytex D155 (527 gsm),Knytex DB120 (393 gsm),28,0,0,0,3.15,"24h/20C, 2h/60C",RTM,6096,DD5V545W,,-486.0,,,,,1.0,,R4,C13
MD-DD5P-VE-Enviro,[0/±45/0]S,36.0,VE,Derakane 411-C50,Knytex D155 (527 gsm),Knytex DB120 (393 gsm),28,0,0,0,3.15,"24h/20C, 2h/60C",RTM,6109,DD5V355,,-526.0,,,,,1.0,,R4,C13
MD-DD5P-VE-Enviro,[0/±45/0]S,36.0,VE,Derakane 411-C50,Knytex D155 (527 gsm),Knytex DB120 (393 gsm),28,0,0,0,3.15,"24h/20C, 2h/60C",RTM,6110,DD5V348,,-348.0,,,,,1.0,,R4,C13
MD-DD5P-VE-Enviro,[0/±45/0]S,36.0,VE,Derakane 411-C50,Knytex D155 (527 gsm),Knytex DB120 (393 gsm),28,0,0,0,3.15,"24h/20C, 2h/60C",RTM,6111,DD5V362,,-513.0,,,,,1.0,,R4,C13
MD-DD5P-VE-Enviro,[0/±45/0]S,36.0,VE,Derakane 411-C50,Knytex D155 (527 gsm),Knytex DB120 (393 gsm),28,0,0,0,3.15,"24h/20C, 2h/60C",RTM,6112,DD5V360,,-461.0,,,,,1.0,,R4,C13
MD-DD5P-VE-Enviro,[0/±45/0]S,36.0,VE,Derakane 411-C50,Knytex D155 (527 gsm),Knytex DB120 (393 gsm),28,0,0,0,3.15,"24h/20C, 2h/60C",RTM,6149,DD5V550W,-34.5,-345.0,10.0,1.0,,,11488.0,,R4,C13
MD-DD5P-VE-Enviro,[0/±45/0]S,36.0,VE,Derakane 411-C50,Knytex D155 (527 gsm),Knytex DB120 (393 gsm),28,0,0,0,3.15,"24h/20C, 2h/60C",RTM,6150,DD5V551W,-31.0,-310.0,10.0,1.0,,,929383.0,,R4,C13
MD-DD5P-VE-Enviro,[0/±45/0]S,36.0,VE,Derakane 411-C50,Knytex D155 (527 gsm),Knytex DB120 (393 gsm),28,0,0,0,3.15,"24h/20C, 2h/60C",RTM,6151,DD5V552W,-34.5,-345.0,10.0,1.0,,,58219.0,,R4,C13
MD-DD5P-VE-Enviro,[0/±45/0]S,36.0,VE,Derakane 411-C50,Knytex D155 (527 gsm),Knytex DB120 (393 gsm),28,0,0,0,3.15,"24h/20C, 2h/60C",RTM,6153,DD5V554W,-31.0,-310.0,10.0,1.0,,,1033946.0,,R4,C13
MD-DD5P-VE-Enviro,[0/±45/0]S,36.0,VE,Derakane 411-C50,Knytex D155 (527 gsm),Knytex DB120 (393 gsm),28,0,0,0,3.15,"24h/20C, 2h/60C",RTM,6154,DD5V555W,-34.5,-345.0,10.0,1.0,,,75412.0,,R4,C13
MD-DD5P-VE-Enviro,[0/±45/0]S,36.0,VE,Derakane 411-C50,Knytex D155 (527 gsm),Knytex DB120 (393 gsm),28,0,0,0,3.15,"24h/20C, 2h/60C",RTM,6155,DD5V556W,-31.0,-310.0,10.0,1.0,,,361247.0,,R4,C13
MD-DD5P-VE-Enviro,[0/±45/0]S,36.0,VE,Derakane 411-C50,Knytex D155 (527 gsm),Knytex DB120 (393 gsm),28,0,0,0,3.15,"24h/20C, 2h/60C",RTM,6156,DD5V557W,-37.9,-379.0,10.0,1.0,,,8974.0,,R4,C13
