Repository: AdamJalalIA/composite-materials-similarity-project

# Exploration de matériaux composites intelligents | Stage AptiSkills



**Stage L3 Matériaux / Data / Informatique**  
**Durée** : 1 mois  
**Encadré par** : AptiSkills  
**Technologies** : Python • Streamlit • SQLite • FAISS • Scikit-learn

## Objectifs

Concevoir une plateforme bout-en-bout capable de nettoyer les données composites MHK (Sandia National Laboratories), de modéliser la contrainte maximale via un algorithme supervisé, de rechercher des matériaux similaires selon des critères métier (hydrogène, corrosion, contraintes) et d'exposer ces capacités dans une interface Streamlit utilisable en production interne.

File: data/processed/MHK_material_database_cleaned.csv (part 11 of 11)
CE6,[V/0/45/-45/0/V],47.2,VE,AME 6001 VE +1.5% MCP,E-LT-2900,E-BX 1700,22.5,0,0,8.3,2.2,"1.3h @ 80C, 1.3h @ 120C",,,CE6-643-TW,118.0,,,0.0254,15.3,2.1,1.0,0.36,,
CE6,[V/0/45/-45/0/V],47.6,VE,AME 6001 VE +1.5% MCP,E-LT-2900,E-BX 1700,22.5,0,0,8.3,2.18,"1.3h @ 80C, 1.3h @ 120C",,,CE6-645-TW,129.0,,,0.0254,15.2,2.0,1.0,0.36,,
CE6,[V/0/45/-45/0/V],46.3,VE,AME 6001 VE +1.5% MCP,E-LT-2900,E-BX 1700,22.5,0,0,8.3,2.24,"1.3h @ 80C, 1.3h @ 120C",,,CE6-647-TW,126.0,,,0.0254,18.3,2.7,1.0,0.36,,
CE6,[V/0/45/-45/0/V],45.9,VE,AME 6001 VE +1.5% MCP,E-LT-2900,E-BX 1700,22.5,0,0,8.3,2.26,"1.3h @ 80C, 1.3h @ 120C",,,CE6-649-TW,127.0,,,0.0254,18.7,2.4,1.0,0.36,,
MD-DD5P-VE-Enviro,[0/±45/0]S,36.0,VE,Derakane 411-C50,Knytex D155 (527 gsm),Knytex DB120 (393 gsm),28,0,0,0,3.15,"24h/20C, 2h/60C",RTM,6157,DD5V558W,-37.9,-379.0,10.0,1.0,,,8456.0,,R4,C13
MD-DD5P-VE-Enviro,[0/±45/0]S,36.0,VE,Derakane 411-C50,Knytex D155 (527 gsm),Knytex DB120 (393 gsm),28,0,0,0,3.15,"24h/20C, 2h/60C",RTM,6158,DD5V557W,-37.9,-379.0,10.0,1.0,,,3746.0,,R4,C13
MD-DD5P-VE2-Enviro,[0/±45/0]S,35.0,VE2,Derakane 8084,Knytex D155 (527 gsm),Knytex DB120 (393 gsm),28,0,0,0,3.17,"24h/20C, 2h/60C",RTM,6012,DD5V2316D,,-548.0,,,,,1.0,,R4,C13
MD-DD5P-VE2-Enviro,[0/±45/0]S,35.0,VE2,Derakane 8084,Knytex D155 (527 gsm),Knytex DB120 (393 gsm),28,0,0,0,3.17,"24h/20C, 2h/60C",RTM,6013,DD5V2324D,,-526.0,,,,,1.0,,R4,C13
MD-DD5P-VE2-Enviro,[0/±45/0]S,35.0,VE2,Derakane 8084,Knytex D155 (527 gsm),Knytex DB120 (393 gsm),28,0,0,0,3.17,"24h/20C, 2h/60C",RTM,6014,DD5V2322D,,-552.0,,,,,1.0,,R4,C13
MD-DD5P-VE2-Enviro,[0/±45/0]S,35.0,VE2,Derakane 8084,Knytex D155 (527 gsm),Knytex DB120 (393 gsm),28,0,0,0,3.17,"24h/20C, 2h/60C",RTM,6015,DD5V2301D,,-549.0,,,,,1.0,,R4,C13
MD-DD5P-VE2-Enviro,[0/±45/0]S,35.0,VE2,Derakane 8084,Knytex D155 (527 gsm),Knytex DB120 (393 gsm),28,0,0,0,3.17,"24h/20C, 2h/60C",RTM,6033,DD5V2303D,-37.9,-379.0,10.0,5.0,,,37911.0,,R4,C13
MD-DD5P-VE2-Enviro,[0/±45/0]S,35.0,VE2,Derakane 8084,Knytex D155 (527 gsm),Knytex DB120 (393 gsm),28,0,0,0,3.17,"24h/20C, 2h/60C",RTM,6034,DD5V2319D,-37.9,-379.0,10.0,5.0,,,83282.0,,R4,C13
MD-DD5P-VE2-Enviro,[0/±45/0]S,35.0,VE2,Derakane 8084,Knytex D155 (527 gsm),Knytex DB120 (393 gsm),28,0,0,0,3.17,"24h/20C, 2h/60C",RTM,6035,DD5V2320D,-34.5,-345.0,10.0,5.0,,,2990932.0,,R4,C13
MD-DD5P-VE2-Enviro,[0/±45/0]S,35.0,VE2,Derakane 8084,Knytex D155 (527 gsm),Knytex DB120 (393 gsm),28,0,0,0,3.17,"24h/20C, 2h/60C",RTM,6036,DD5V2314D,-37.9,-379.0,10.0,5.0,,,38458.0,,R4,C13
MD-DD5P-VE2-Enviro,[0/±45/0]S,35.0,VE2,Derakane 8084,Knytex D155 (527 gsm),Knytex DB120 (393 gsm),28,0,0,0,3.17,"24h/20C, 2h/60C",RTM,6037,DD5V2305D,-34.5,-345.0,10.0,8.0,,,92551.0,,R4,C13
MD-DD5P-VE2-Enviro,[0/±45/0]S,35.0,VE2,Derakane 8084,Knytex D155 (527 gsm),Knytex DB120 (393 gsm),28,0,0,0,3.17,"24h/20C, 2h/60C",RTM,6038,DD5V2326D,-34.5,-345.0,10.0,8.0,,,95007.0,,R4,C13
MD-DD5P-VE2-Enviro,[0/±45/0]S,35.0,VE2,Derakane 8084,Knytex D155 (527 gsm),Knytex DB120 (393 gsm),28,0,0,0,3.17,"24h/20C, 2h/60C",RTM,6039,DD5V2400W,-34.5,-345.0,10.0,3.0,,,36356.0,,R4,C13
MD-DD5P-VE2-Enviro,[0/±45/0]S,35.0,VE2,Derakane 8084,Knytex D155 (527 gsm),Knytex DB120 (393 gsm),28,0,0,0,3.17,"24h/20C, 2h/60C",RTM,6040,DD5V2401W,-34.5,-345.0,10.0,4.0,,,109166.0,,R4,C13
MD-DD5P-VE2-Enviro,[0/±45/0]S,35.0,VE2,Derakane 8084,Knytex D155 (527 gsm),Knytex DB120 (393 gsm),28,0,0,0,3.17,"24h/20C, 2h/60C",RTM,6041,DD5V2402W,-31.0,-310.0,10.0,5.0,,,267627.0,,R4,C13
MD-DD5P-VE2-Enviro,[0/±45/0]S,35.0,VE2,Derakane 8084,Knytex D155 (527 gsm),Knytex DB120 (393 gsm),28,0,0,0,3.17,"24h/20C, 2h/60C",RTM,6042,DD5V2403W,-34.5,-345.0,10.0,5.0,,,26901.0,,R4,C13
MD-DD5P-VE2-Enviro,[0/±45/0]S,35.0,VE2,Derakane 8084,Knytex D155 (527 gsm),Knytex DB120 (393 gsm),28,0,0,0,3.17,"24h/20C, 2h/60C",RTM,6043,DD5V2404W,-31.0,-310.0,10.0,6.0,,,738698.0,,R4,C13
MD-DD5P-VE2-Enviro,[0/±45/0]S,35.0,VE2,Derakane 8084,Knytex D155 (527 gsm),Knytex DB120 (393 gsm),28,0,0,0,3.17,"24h/20C, 2h/60C",RTM,6045,DD5V2406W,-31.0,-310.0,10.0,7.0,,,4298318.0,,R4,C13
MD-DD5P-VE2-Enviro,[0/±45/0]S,35.0,VE2,Derakane 8084,Knytex D155 (527 gsm),Knytex DB120 (393 gsm),28,0,0,0,3.17,"24h/20C, 2h/60C",RTM,6085,DD5V2S1W,,-559.0,,,,,1.0,,R4,C13
MD-DD5P-VE2-Enviro,[0/±45/0]S,35.0,VE2,Derakane 8084,Knytex D155 (527 gsm),Knytex DB120 (393 gsm),28,0,0,0,3.17,"24h/20C, 2h/60C",RTM,6086,DD5V2S2W,,-565.0,,,,,1.0,,R4,C13
MD-DD5P-VE2-Enviro,[0/±45/0]S,35.0,VE2,Derakane 8084,Knytex D155 (527 gsm),Knytex DB120 (393 gsm),28,0,0,0,3.17,"24h/20C, 2h/60C",RTM,6087,DD5V2S3W,,-562.0,,,,,1.0,,R4,C13
MD-DD5P-VE2-Enviro,[0/±45/0]S,35.0,VE2,Derakane 8084,Knytex D155 (527 gsm),Knytex DB120 (393 gsm),28,0,0,0,3.17,"24h/20C, 2h/60C",RTM,6088,DD5V2S4W,,-551.0,,,,,1.0,,R4,C13
MD-DD5P-VE2-Enviro,[0/±45/0]S,35.0,VE2,Derakane 8084,Knytex D155 (527 gsm),Knytex DB120 (393 gsm),28,0,0,0,3.17,"24h/20C, 2h/60C",RTM,6097,DD5V2515W,,-500.0,,,,,1.0,,R4,C13
MD-DD5P-VE2-Enviro,[0/±45/0]S,35.0,VE2,Derakane 8084,Knytex D155 (527 gsm),Knytex DB120 (393 gsm),28,0,0,0,3.17,"24h/20C, 2h/60C",RTM,6098,DD5V2525W,,-535.0,,,,,1.0,,R4,C13
MD-DD5P-VE2-Enviro,[0/±45/0]S,35.0,VE2,Derakane 8084,Knytex D155 (527 gsm),Knytex DB120 (393 gsm),28,0,0,0,3.17,"24h/20C, 2h/60C",RTM,6099,DD5V2535W,,-493.0,,,,,1.0,,R4,C13
MD-DD5P-VE2-Enviro,[0/±45/0]S,35.0,VE2,Derakane 8084,Knytex D155 (527 gsm),Knytex DB120 (393 gsm),28,0,0,0,3.17,"24h/20C, 2h/60C",RTM,6100,DD5V2545W,,-497.0,,,,,1.0,,R4,C13
MD-DD5P-VE2-Enviro,[0/±45/0]S,35.0,VE2,Derakane 8084,Knytex D155 (527 gsm),Knytex DB120 (393 gsm),28,0,0,0,3.17,"24h/20C, 2h/60C",RTM,6105,DD5V2323,,-537.0,,,,,1.0,,R4,C13
MD-DD5P-VE2-Enviro,[0/±45/0]S,35.0,VE2,Derakane 8084,Knytex D155 (527 gsm),Knytex DB120 (393 gsm),28,0,0,0,3.17,"24h/20C, 2h/60C",RTM,6106,DD5V2309,,-494.0,,,,,1.0,,R4,C13
MD-DD5P-VE2-Enviro,[0/±45/0]S,35.0,VE2,Derakane 8084,Knytex D155 (527 gsm),Knytex DB120 (393 gsm),28,0,0,0,3.17,"24h/20C, 2h/60C",RTM,6107,DD5V2312,,-504.0,,,,,1.0,,R4,C13
MD-DD5P-VE2-Enviro,[0/±45/0]S,35.0,VE2,Derakane 8084,Knytex D155 (527 gsm),Knytex DB120 (393 gsm),28,0,0,0,3.17,"24h/20C, 2h/60C",RTM,6108,DD5V2311,,-473.0,,,,,1.0,,R4,C13
MD-DD5P-VE2-Enviro,[0/±45/0]S,35.0,VE2,Derakane 8084,Knytex D155 (527 gsm),Knytex DB120 (393 gsm),28,0,0,0,3.17,"24h/20C, 2h/60C",RTM,6135,DD5V2501W,-37.9,-379.0,10.0,1.0,,,512.0,,R4,C13
MD-DD5P-VE2-Enviro,[0/±45/0]S,35.0,VE2,Derakane 8084,Knytex D155 (527 gsm),Knytex DB120 (393 gsm),28,0,0,0,3.17,"24h/20C, 2h/60C",RTM,6136,DD5V2502W,-37.9,-379.0,10.0,1.0,,,163.0,,R4,C13
MD-DD5P-VE2-Enviro,[0/±45/0]S,35.0,VE2,Derakane 8084,Knytex D155 (527 gsm),Knytex DB120 (393 gsm),28,0,0,0,3.17,"24h/20C, 2h/60C",RTM,6137,DD5V2503W,-31.0,-310.0,10.0,5.0,,,39410.0,,R4,C13
MD-DD5P-VE2-Enviro,[0/±45/0]S,35.0,VE2,Derakane 8084,Knytex D155 (527 gsm),Knytex DB120 (393 gsm),28,0,0,0,3.17,"24h/20C, 2h/60C",RTM,6138,DD5V2504W,-31.0,-310.0,10.0,5.0,,,7982.0,,R4,C13
MD-DD5P-VE2-Enviro,[0/±45/0]S,35.0,VE2,Derakane 8084,Knytex D155 (527 gsm),Knytex DB120 (393 gsm),28,0,0,0,3.17,"24h/20C, 2h/60C",RTM,6139,DD5V2505W,-27.6,-276.0,10.0,5.0,,,754430.0,,R4,C13
MD-DD5P-VE2-Enviro,[0/±45/0]S,35.0,VE2,Derakane 8084,Knytex D155 (527 gsm),Knytex DB120 (393 gsm),28,0,0,0,3.17,"24h/20C, 2h/60C",RTM,6140,DD5V2506W,-27.6,-276.0,10.0,5.0,,,876228.0,,R4,C13
MD-DD5P-VE2-Enviro,[0/±45/0]S,35.0,VE2,Derakane 8084,Knytex D155 (527 gsm),Knytex DB120 (393 gsm),28,0,0,0,3.17,"24h/20C, 2h/60C",RTM,6141,DD5V2507W,-27.6,-276.0,10.0,8.0,,,416277.0,,R4,C13
MD-DD5P-VE2-Enviro,[0/±45/0]S,35.0,VE2,Derakane 8084,Knytex D155 (527 gsm),Knytex DB120 (393 gsm),28,0,0,0,3.17,"24h/20C, 2h/60C",RTM,6142,DD5V2508W,-31.0,-310.0,10.0,2.0,,,118792.0,,R4,C13
MD-DD5P-VE2-Enviro,[0/±45/0]S,35.0,VE2,Derakane 8084,Knytex D155 (527 gsm),Knytex DB120 (393 gsm),28,0,0,0,3.17,"24h/20C, 2h/60C",RTM,6143,DD5V2509W,-31.0,-310.0,10.0,2.0,,,166097.0,,R4,C13
MD-DD5P-VE2-Enviro,[0/±45/0]S,35.0,VE2,Derakane 8084,Knytex D155 (527 gsm),Knytex DB120 (393 gsm),28,0,0,0,3.17,"24h/20C, 2h/60C",RTM,6144,DD5V2510W,-37.9,-379.0,10.0,1.0,,,203.0,,R4,C13
MD-DD5P-VE2-Enviro,[0/±45/0]S,35.0,VE2,Derakane 8084,Knytex D155 (527 gsm),Knytex DB120 (393 gsm),28,0,0,0,3.17,"24h/20C, 2h/60C",RTM,6145,DD5V2511W,-25.9,-259.0,10.0,8.0,,,5983320.0,,R4,C13
MD-DD5P-VE2-Enviro,[0/±45/0]S,35.0,VE2,Derakane 8084,Knytex D155 (527 gsm),Knytex DB120 (393 gsm),28,0,0,0,3.17,"24h/20C, 2h/60C",RTM,6146,DD5V2512W,-37.9,-379.0,10.0,1.0,,,798.0,,R4,C13
MD-DD5P-VE2-Enviro,[0/±45/0]S,35.0,VE2,Derakane 8084,Knytex D155 (527 gsm),Knytex DB120 (393 gsm),28,0,0,0,3.17,"24h/20C, 2h/60C",RTM,6147,DD5V2513W,-37.9,-379.0,10.0,1.0,,,28466.0,,R4,C13
MD-DD5P-VE2-Enviro,[0/±45/0]S,35.0,VE2,Derakane 8084,Knytex D155 (527 gsm),Knytex DB120 (393 gsm),28,0,0,0,3.17,"24h/20C, 2h/60C",RTM,6148,DD5V2514W,-37.9,-379.0,10.0,1.0,,,19548.0,,R4,C13
MD-DDV3-Dion9800-Enviro,[0/±45/0]S,36.0,VE,Dion 9800 Special ,Knytex D155 (527 gsm),Knytex DB120 (393 gsm),28,0,0,0,3.08,"24h/20C, 2h/60C",RTM,8820,DD5V3-305,,-612.0,,,,,1.0,,R4,
MD-DDV3-Dion9800-Enviro,[0/±45/0]S,36.0,VE,Dion 9800 Special ,Knytex D155 (527 gsm),Knytex DB120 (393 gsm),28,0,0,0,3.08,"24h/20C, 2h/60C",RTM,8821,DD5V3-306,,-590.0,,,,,1.0,,R4,
MD-DDV3-Dion9800-Enviro,[0/±45/0]S,36.0,VE,Dion 9800 Special ,Knytex D155 (527 gsm),Knytex DB120 (393 gsm),28,0,0,0,3.08,"24h/20C, 2h/60C",RTM,8822,DD5V3-304,,-533.0,,,,,1.0,,R4,
MD-DDV3-Dion9800-Enviro,[0/±45/0]S,36.0,VE,Dion 9800 Special ,Knytex D155 (527 gsm),Knytex DB120 (393 gsm),28,0,0,0,3.08,"24h/20C, 2h/60C",RTM,8823,DD5V3-302,,-629.0,,,,,1.0,,R4,
MD-DDV3-Dion9800-Enviro,[0/±45/0]S,36.0,VE,Dion 9800 Special ,Knytex D155 (527 gsm),Knytex DB120 (393 gsm),28,0,0,0,3.08,"24h/20C, 2h/60C",RTM,8824,DD5V3-303,,-519.0,,,,,1.0,,R4,
MD-DDV3-Dion9800-Enviro,[0/±45/0]S,36.0,VE,Dion 9800 Special ,Knytex D155 (527 gsm),Knytex DB120 (393 gsm),28,0,0,0,3.08,"24h/20C, 2h/60C",RTM,8825,DD5V3-301,,-594.0,,,,,1.0,,R4,
MD-DDV3-Dion9800-Enviro,[0/±45/0]S,36.0,VE,Dion 9800 Special ,Knytex D155 (527 gsm),Knytex DB120 (393 gsm),28,0,0,0,3.08,"24h/20C, 2h/60C",RTM,8826,DD5V3-307,,-562.0,,,,,1.0,,R4,
MD-DDV3-Dion9800-Enviro,[0/±45/0]S,36.0,VE,Dion 9800 Special ,Knytex D155 (527 gsm),Knytex DB120 (393 gsm),28,0,0,0,3.08,"24h/20C, 2h/60C",RTM,8827,DD5V3-300,,-588.0,,,,,1.0,,R4,
MD-DDV3-Dion9800-Enviro,[0/±45/0]S,36.0,VE,Dion 9800 Special ,Knytex D155 (527 gsm),Knytex DB120 (393 gsm),28,0,0,0,3.08,"24h/20C, 2h/60C",RTM,8828,DD5V3-354w,,-591.0,,,,,1.0,,R4,
MD-DDV3-Dion9800-Enviro,[0/±45/0]S,36.0,VE,Dion 9800 Special ,Knytex D155 (527 gsm),Knytex DB120 (393 gsm),28,0,0,0,3.08,"24h/20C, 2h/60C",RTM,8829,DD5V3-359w,,-547.0,,,,,1.0,,R4,
MD-DDV3-Dion9800-Enviro,[0/±45/0]S,36.0,VE,Dion 9800 Special ,Knytex D155 (527 gsm),Knytex DB120 (393 gsm),28,0,0,0,3.08,"24h/20C, 2h/60C",RTM,8830,DD5V3-356w,,-546.0,,,,,1.0,,R4,
MD-DDV3-Dion9800-Enviro,[0/±45/0]S,36.0,VE,Dion 9800 Special ,Knytex D155 (527 gsm),Knytex DB120 (393 gsm),28,0,0,0,3.08,"24h/20C, 2h/60C",RTM,8831,DD5V3-357w,,-595.0,,,,,1.0,,R4,
MD-DDV3-Dion9800-Enviro,[0/±45/0]S,36.0,VE,Dion 9800 Special ,Knytex D155 (527 gsm),Knytex DB120 (393 gsm),28,0,0,0,3.08,"24h/20C, 2h/60C",RTM,8832,DD5V3-350w,,-567.0,,,,,1.0,,R4,
MD-DDV3-Dion9800-Enviro,[0/±45/0]S,36.0,VE,Dion 9800 Special ,Knytex D155 (527 gsm),Knytex DB120 (393 gsm),28,0,0,0,3.08,"24h/20C, 2h/60C",RTM,8833,DD5V3-352w,,-614.0,,,,,1.0,,R4,
MD-DDV3-Dion9800-Enviro,[0/±45/0]S,36.0,VE,Dion 9800 Special ,Knytex D155 (527 gsm),Knytex DB120 (393 gsm),28,0,0,0,3.08,"24h/20C, 2h/60C",RTM,8834,DD5V3-362w,,-605.0,,,,,1.0,,R4,
MD-DDV3-Dion9800-Enviro,[0/±45/0]S,36.0,VE,Dion 9800 Special ,Knytex D155 (527 gsm),Knytex DB120 (393 gsm),28,0,0,0,3.08,"24h/20C, 2h/60C",RTM,8835,DD5V3-355w,,-610.0,,,,,1.0,,R4,
MD-DD11E3-EP3-Enviro,[0/±45/0]S,36.0,EP3,SP Prime 20,Knytex A130 (444 gsm),Knytex DB120 (393 gsm),32,0,0,0,3.07,"24h/20C, 6h/80 C",RTM,8836,DD11E3-319,,-314.0,,,,,1.0,,R4,
MD-DD11E3-EP3-Enviro,[0/±45/0]S,36.0,EP3,SP Prime 20,Knytex A130 (444 gsm),Knytex DB120 (393 gsm),32,0,0,0,3.07,"24h/20C, 6h/80 C",RTM,8837,DD11E3-320,,-281.0,,,,,1.0,,R4,
MD-DD11E3-EP3-Enviro,[0/±45/0]S,36.0,EP3,SP Prime 20,Knytex A130 (444 gsm),Knytex DB120 (393 gsm),32,0,0,0,3.07,"24h/20C, 6h/80 C",RTM,8838,DD11E3-317,,-288.0,,,,,1.0,,R4,
MD-DD11E3-EP3-Enviro,[0/±45/0]S,36.0,EP3,SP Prime 20,Knytex A130 (444 gsm),Knytex DB120 (393 gsm),32,0,0,0,3.07,"24h/20C, 6h/80 C",RTM,8839,DD11E3-318,,-269.0,,,,,1.0,,R4,
MD-DD11E3-EP3-Enviro,[0/±45/0]S,36.0,EP3,SP Prime 20,Knytex A130 (444 gsm),Knytex DB120 (393 gsm),32,0,0,0,3.07,"24h/20C, 6h/80 C",RTM,8840,DD11E3-316,,-215.0,,,,,1.0,,R4,
MD-DD11E3-EP3-Enviro,[0/±45/0]S,36.0,EP3,SP Prime 20,Knytex A130 (444 gsm),Knytex DB120 (393 gsm),32,0,0,0,3.07,"24h/20C, 6h/80 C",RTM,8841,DD11E3-301,,-213.0,,,,,1.0,,R4,
MD-DD11E3-EP3-Enviro,[0/±45/0]S,36.0,EP3,SP Prime 20,Knytex A130 (444 gsm),Knytex DB120 (393 gsm),32,0,0,0,3.07,"24h/20C, 6h/80 C",RTM,8842,DD11E3-302,,-208.0,,,,,1.0,,R4,
MD-DD11E3-EP3-Enviro,[0/±45/0]S,36.0,EP3,SP Prime 20,Knytex A130 (444 gsm),Knytex DB120 (393 gsm),32,0,0,0,3.07,"24h/20C, 6h/80 C",RTM,8843,DD11E3-300,,-225.0,,,,,1.0,,R4,
MD-DD11E3-EP3-Enviro,[0/±45/0]S,36.0,EP3,SP Prime 20,Knytex A130 (444 gsm),Knytex DB120 (393 gsm),32,0,0,0,3.07,"24h/20C, 6h/80 C",RTM,8844,DD11E3-355w,,-118.0,,,,,1.0,,R4,
MD-DD11E3-EP3-Enviro,[0/±45/0]S,36.0,EP3,SP Prime 20,Knytex A130 (444 gsm),Knytex DB120 (393 gsm),32,0,0,0,3.07,"24h/20C, 6h/80 C",RTM,8845,DD11E3-354w,,-118.0,,,,,1.0,,R4,
MD-DD11E3-EP3-Enviro,[0/±45/0]S,36.0,EP3,SP Prime 20,Knytex A130 (444 gsm),Knytex DB120 (393 gsm),32,0,0,0,3.07,"24h/20C, 6h/80 C",RTM,8846,DD11E3-353w,,-142.0,,,,,1.0,,R4,
MD-DD11E3-EP3-Enviro,[0/±45/0]S,36.0,EP3,SP Prime 20,Knytex A130 (444 gsm),Knytex DB120 (393 gsm),32,0,0,0,3.07,"24h/20C, 6h/80 C",RTM,8847,DD11E3-352w,,-135.0,,,,,1.0,,R4,
MD-DD11E3-EP3-Enviro,[0/±45/0]S,36.0,EP3,SP Prime 20,Knytex A130 (444 gsm),Knytex DB120 (393 gsm),32,0,0,0,3.07,"24h/20C, 6h/80 C",RTM,8848,DD11E3-351w,,-284.0,,,,,1.0,,R4,
MD-DD11E3-EP3-Enviro,[0/±45/0]S,36.0,EP3,SP Prime 20,Knytex A130 (444 gsm),Knytex DB120 (393 gsm),32,0,0,0,3.07,"24h/20C, 6h/80 C",RTM,8849,DD11E3-350w,,-214.0,,,,,1.0,,R4,
MD-DD11E3-EP3-Enviro,[0/±45/0]S,36.0,EP3,SP Prime 20,Knytex A130 (444 gsm),Knytex DB120 (393 gsm),32,0,0,0,3.07,"24h/20C, 6h/80 C",RTM,8850,DD11E3-357w,,-243.0,,,,,1.0,,R4,
MD-DD11E3-EP3-Enviro,[0/±45/0]S,36.0,EP3,SP Prime 20,Knytex A130 (444 gsm),Knytex DB120 (393 gsm),32,0,0,0,3.07,"24h/20C, 6h/80 C",RTM,8851,DD11E3-356w,,-217.0,,,,,1.0,,R4,
MD-DD5E3-EP3-Enviro,[0/±45/0]S,36.0,EP3,SP Prime 20,Knytex D155 (527 gsm),Knytex DB120 (393 gsm),28,0,0,0,3.14,"24h/20C, 6h/80 C",RTM,8852,DD5E3-304,,-642.0,,,,,1.0,,R4,
MD-DD5E3-EP3-Enviro,[0/±45/0]S,36.0,EP3,SP Prime 20,Knytex D155 (527 gsm),Knytex DB120 (393 gsm),28,0,0,0,3.14,"24h/20C, 6h/80 C",RTM,8853,DD5E3-305,,-608.0,,,,,1.0,,R4,
MD-DD5E3-EP3-Enviro,[0/±45/0]S,36.0,EP3,SP Prime 20,Knytex D155 (527 gsm),Knytex DB120 (393 gsm),28,0,0,0,3.14,"24h/20C, 6h/80 C",RTM,8854,DD5E3-322,,-645.0,,,,,1.0,,R4,
MD-DD5E3-EP3-Enviro,[0/±45/0]S,36.0,EP3,SP Prime 20,Knytex D155 (527 gsm),Knytex DB120 (393 gsm),28,0,0,0,3.14,"24h/20C, 6h/80 C",RTM,8855,DD5E3-319,,-595.0,,,,,1.0,,R4,
MD-DD5E3-EP3-Enviro,[0/±45/0]S,36.0,EP3,SP Prime 20,Knytex D155 (527 gsm),Knytex DB120 (393 gsm),28,0,0,0,3.14,"24h/20C, 6h/80 C",RTM,8856,DD5E3-320,,-561.0,,,,,1.0,,R4,
MD-DD5E3-EP3-Enviro,[0/±45/0]S,36.0,EP3,SP Prime 20,Knytex D155 (527 gsm),Knytex DB120 (393 gsm),28,0,0,0,3.14,"24h/20C, 6h/80 C",RTM,8857,DD5E3-321,,-563.0,,,,,1.0,,R4,
MD-DD5E3-EP3-Enviro,[0/±45/0]S,36.0,EP3,SP Prime 20,Knytex D155 (527 gsm),Knytex DB120 (393 gsm),28,0,0,0,3.14,"24h/20C, 6h/80 C",RTM,8858,DD5E3-303,,-537.0,,,,,1.0,,R4,
MD-DD5E3-EP3-Enviro,[0/±45/0]S,36.0,EP3,SP Prime 20,Knytex D155 (527 gsm),Knytex DB120 (393 gsm),28,0,0,0,3.14,"24h/20C, 6h/80 C",RTM,8859,DD5E3-323,,-516.0,,,,,1.0,,R4,
MD-DD5E3-EP3-Enviro,[0/±45/0]S,36.0,EP3,SP Prime 20,Knytex D155 (527 gsm),Knytex DB120 (393 gsm),28,0,0,0,3.14,"24h/20C, 6h/80 C",RTM,8860,DD5E3-357w,,-364.0,,,,,1.0,,R4,
MD-DD5E3-EP3-Enviro,[0/±45/0]S,36.0,EP3,SP Prime 20,Knytex D155 (527 gsm),Knytex DB120 (393 gsm),28,0,0,0,3.14,"24h/20C, 6h/80 C",RTM,8861,DD5E3-356w,,-383.0,,,,,1.0,,R4,
MD-DD5E3-EP3-Enviro,[0/±45/0]S,36.0,EP3,SP Prime 20,Knytex D155 (527 gsm),Knytex DB120 (393 gsm),28,0,0,0,3.14,"24h/20C, 6h/80 C",RTM,8862,DD5E3-355w,,-391.0,,,,,1.0,,R4,
MD-DD5E3-EP3-Enviro,[0/±45/0]S,36.0,EP3,SP Prime 20,Knytex D155 (527 gsm),Knytex DB120 (393 gsm),28,0,0,0,3.14,"24h/20C, 6h/80 C",RTM,8863,DD5E3-354w,,-337.0,,,,,1.0,,R4,
MD-DD5E3-EP3-Enviro,[0/±45/0]S,36.0,EP3,SP Prime 20,Knytex D155 (527 gsm),Knytex DB120 (393 gsm),28,0,0,0,3.14,"24h/20C, 6h/80 C",RTM,8864,DD5E3-353w,,-519.0,,,,,1.0,,R4,
MD-DD5E3-EP3-Enviro,[0/±45/0]S,36.0,EP3,SP Prime 20,Knytex D155 (527 gsm),Knytex DB120 (393 gsm),28,0,0,0,3.14,"24h/20C, 6h/80 C",RTM,8865,DD5E3-352w,,-503.0,,,,,1.0,,R4,
MD-DD5E3-EP3-Enviro,[0/±45/0]S,36.0,EP3,SP Prime 20,Knytex D155 (527 gsm),Knytex DB120 (393 gsm),28,0,0,0,3.14,"24h/20C, 6h/80 C",RTM,8866,DD5E3-351w,,-471.0,,,,,1.0,,R4,
MD-DD5E3-EP3-Enviro,[0/±45/0]S,36.0,EP3,SP Prime 20,Knytex D155 (527 gsm),Knytex DB120 (393 gsm),28,0,0,0,3.14,"24h/20C, 6h/80 C",RTM,8867,DD5E3-350w,,-483.0,,,,,1.0,,R4,
MD-DD11E4-Jeffco-Enviro,[0/±45/0]S,24.0,EP,Jeffco 1401-12,Knytex A130 (444 gsm),Knytex DB120 (393 gsm),32,0,0,0,2.84,"24h/20C, 6h/80 C",RTM,8868,DD11E4-309,,-267.0,,,,,1.0,,R4,
MD-DD11E4-Jeffco-Enviro,[0/±45/0]S,24.0,EP,Jeffco 1401-12,Knytex A130 (444 gsm),Knytex DB120 (393 gsm),32,0,0,0,2.84,"24h/20C, 6h/80 C",RTM,8869,DD11E4-308,,-255.0,,,,,1.0,,R4,
MD-DD11E4-Jeffco-Enviro,[0/±45/0]S,24.0,EP,Jeffco 1401-12,Knytex A130 (444 gsm),Knytex DB120 (393 gsm),32,0,0,0,2.84,"24h/20C, 6h/80 C",RTM,8870,DD11E4-307,,-281.0,,,,,1.0,,R4,
MD-DD11E4-Jeffco-Enviro,[0/±45/0]S,24.0,EP,Jeffco 1401-12,Knytex A130 (444 gsm),Knytex DB120 (393 gsm),32,0,0,0,2.84,"24h/20C, 6h/80 C",RTM,8871,DD11E4-306,,-228.0,,,,,1.0,,R4,
MD-DD11E4-Jeffco-Enviro,[0/±45/0]S,24.0,EP,Jeffco 1401-12,Knytex A130 (444 gsm),Knytex DB120 (393 gsm),32,0,0,0,2.84,"24h/20C, 6h/80 C",RTM,8872,DD11E4-305,,-289.0,,,,,1.0,,R4,
MD-DD11E4-Jeffco-Enviro,[0/±45/0]S,24.0,EP,Jeffco 1401-12,Knytex A130 (444 gsm),Knytex DB120 (393 gsm),32,0,0,0,2.84,"24h/20C, 6h/80 C",RTM,8873,DD11E4-304,,-299.0,,,,,1.0,,R4,
MD-DD11E4-Jeffco-Enviro,[0/±45/0]S,24.0,EP,Jeffco 1401-12,Knytex A130 (444 gsm),Knytex DB120 (393 gsm),32,0,0,0,2.84,"24h/20C, 6h/80 C",RTM,8874,DD11E4-302,,-312.0,,,,,1.0,,R4,
MD-DD11E4-Jeffco-Enviro,[0/±45/0]S,24.0,EP,Jeffco 1401-12,Knytex A130 (444 gsm),Knytex DB120 (393 gsm),32,0,0,0,2.84,"24h/20C, 6h/80 C",RTM,8875,DD11E4-303,,-309.0,,,,,1.0,,R4,
MD-DD11E4-Jeffco-Enviro,[0/±45/0]S,24.0,EP,Jeffco 1401-12,Knytex A130 (444 gsm),Knytex DB120 (393 gsm),32,0,0,0,2.84,"24h/20C, 6h/80 C",RTM,8876,DD11E4-360w,,-201.0,,,,,1.0,,R4,
MD-DD11E4-Jeffco-Enviro,[0/±45/0]S,24.0,EP,Jeffco 1401-12,Knytex A130 (444 gsm),Knytex DB120 (393 gsm),32,0,0,0,2.84,"24h/20C, 6h/80 C",RTM,8877,DD11E4-361w,,-205.0,,,,,1.0,,R4,
MD-DD11E4-Jeffco-Enviro,[0/±45/0]S,24.0,EP,Jeffco 1401-12,Knytex A130 (444 gsm),Knytex DB120 (393 gsm),32,0,0,0,2.84,"24h/20C, 6h/80 C",RTM,8878,DD11E4-362w,,-181.0,,,,,1.0,,R4,
MD-DD11E4-Jeffco-Enviro,[0/±45/0]S,24.0,EP,Jeffco 1401-12,Knytex A130 (444 gsm),Knytex DB120 (393 gsm),32,0,0,0,2.84,"24h/20C, 6h/80 C",RTM,8879,DD11E4-363w,,-285.0,,,,,1.0,,R4,
MD-DD11E4-Jeffco-Enviro,[0/±45/0]S,24.0,EP,Jeffco 1401-12,Knytex A130 (444 gsm),Knytex DB120 (393 gsm),32,0,0,0,2.84,"24h/20C, 6h/80 C",RTM,8880,DD11E4-364w,,-348.0,,,,,1.0,,R4,
MD-DD11E4-Jeffco-Enviro,[0/±45/0]S,24.0,EP,Jeffco 1401-12,Knytex A130 (444 gsm),Knytex DB120 (393 gsm),32,0,0,0,2.84,"24h/20C, 6h/80 C",RTM,8881,DD11E4-365w,,-250.0,,,,,1.0,,R4,
MD-DD11E4-Jeffco-Enviro,[0/±45/0]S,24.0,EP,Jeffco 1401-12,Knytex A130 (444 gsm),Knytex DB120 (393 gsm),32,0,0,0,2.84,"24h/20C, 6h/80 C",RTM,8882,DD11E4-366w,,-298.0,,,,,1.0,,R4,
MD-DD11E4-Jeffco-Enviro,[0/±45/0]S,24.0,EP,Jeffco 1401-12,Knytex A130 (444 gsm),Knytex DB120 (393 gsm),32,0,0,0,2.84,"24h/20C, 6h/80 C",RTM,8883,DD11E4-367w,,-292.0,,,,,1.0,,R4,
MD-DD5E4-Jeffco-Enviro,[0/±45/0]S,35.0,EP,Jeffco 1401-12,Knytex D155 (527 gsm),Knytex DB120 (393 gsm),28,0,0,0,3.2,"14 h/50C, 2 h/85C",RTM,8884,DD5E4-307,,-560.0,,,,,1.0,,R4,
MD-DD5E4-Jeffco-Enviro,[0/±45/0]S,35.0,EP,Jeffco 1401-12,Knytex D155 (527 gsm),Knytex DB120 (393 gsm),28,0,0,0,3.2,"14 h/50C, 2 h/85C",RTM,8885,DD5E4-306,,-659.0,,,,,1.0,,R4,
MD-DD5E4-Jeffco-Enviro,[0/±45/0]S,35.0,EP,Jeffco 1401-12,Knytex D155 (527 gsm),Knytex DB120 (393 gsm),28,0,0,0,3.2,"14 h/50C, 2 h/85C",RTM,8886,DD5E4-305,,-649.0,,,,,1.0,,R4,
MD-DD5E4-Jeffco-Enviro,[0/±45/0]S,35.0,EP,Jeffco 1401-12,Knytex D155 (527 gsm),Knytex DB120 (393 gsm),28,0,0,0,3.2,"14 h/50C, 2 h/85C",RTM,8887,DD5E4-302,,-625.0,,,,,1.0,,R4,
MD-DD5E4-Jeffco-Enviro,[0/±45/0]S,35.0,EP,Jeffco 1401-12,Knytex D155 (527 gsm),Knytex DB120 (393 gsm),28,0,0,0,3.2,"14 h/50C, 2 h/85C",RTM,8888,DD5E4-303,,-556.0,,,,,1.0,,R4,
MD-DD5E4-Jeffco-Enviro,[0/±45/0]S,35.0,EP,Jeffco 1401-12,Knytex D155 (527 gsm),Knytex DB120 (393 gsm),28,0,0,0,3.2,"14 h/50C, 2 h/85C",RTM,8889,DD5E4-304,,-570.0,,,,,1.0,,R4,
MD-DD5E4-Jeffco-Enviro,[0/±45/0]S,35.0,EP,Jeffco 1401-12,Knytex D155 (527 gsm),Knytex DB120 (393 gsm),28,0,0,0,3.2,"14 h/50C, 2 h/85C",RTM,8890,DD5E4-311,,-539.0,,,,,1.0,,R4,
MD-DD5E4-Jeffco-Enviro,[0/±45/0]S,35.0,EP,Jeffco 1401-12,Knytex D155 (527 gsm),Knytex DB120 (393 gsm),28,0,0,0,3.2,"14 h/50C, 2 h/85C",RTM,8891,DD5E4-300,,-546.0,,,,,1.0,,R4,
MD-DD5E4-Jeffco-Enviro,[0/±45/0]S,35.0,EP,Jeffco 1401-12,Knytex D155 (527 gsm),Knytex DB120 (393 gsm),28,0,0,0,3.2,"14 h/50C, 2 h/85C",RTM,8892,DD5E4-377w,,-317.0,,,,,1.0,,R4,
MD-DD5E4-Jeffco-Enviro,[0/±45/0]S,35.0,EP,Jeffco 1401-12,Knytex D155 (527 gsm),Knytex DB120 (393 gsm),28,0,0,0,3.2,"14 h/50C, 2 h/85C",RTM,8893,DD5E4-376w,,-401.0,,,,,1.0,,R4,
MD-DD5E4-Jeffco-Enviro,[0/±45/0]S,35.0,EP,Jeffco 1401-12,Knytex D155 (527 gsm),Knytex DB120 (393 gsm),28,0,0,0,3.2,"14 h/50C, 2 h/85C",RTM,8894,DD5E4-375w,,-316.0,,,,,1.0,,R4,
MD-DD5E4-Jeffco-Enviro,[0/±45/0]S,35.0,EP,Jeffco 1401-12,Knytex D155 (527 gsm),Knytex DB120 (393 gsm),28,0,0,0,3.2,"14 h/50C, 2 h/85C",RTM,8895,DD5E4-374w,,-290.0,,,,,1.0,,R4,
MD-DD5E4-Jeffco-Enviro,[0/±45/0]S,35.0,EP,Jeffco 1401-12,Knytex D155 (527 gsm),Knytex DB120 (393 gsm),28,0,0,0,3.2,"14 h/50C, 2 h/85C",RTM,8896,DD5E4-373w,,-471.0,,,,,1.0,,R4,
MD-DD5E4-Jeffco-Enviro,[0/±45/0]S,35.0,EP,Jeffco 1401-12,Knytex D155 (527 gsm),Knytex DB120 (393 gsm),28,0,0,0,3.2,"14 h/50C, 2 h/85C",RTM,8897,DD5E4-372w,,-548.0,,,,,1.0,,R4,
MD-DD5E4-Jeffco-Enviro,[0/±45/0]S,35.0,EP,Jeffco 1401-12,Knytex D155 (527 gsm),Knytex DB120 (393 gsm),28,0,0,0,3.2,"14 h/50C, 2 h/85C",RTM,8898,DD5E4-371w,,-505.0,,,,,1.0,,R4,
MD-DD5E4-Jeffco-Enviro,[0/±45/0]S,35.0,EP,Jeffco 1401-12,Knytex D155 (527 gsm),Knytex DB120 (393 gsm),28,0,0,0,3.2,"14 h/50C, 2 h/85C",RTM,8899,DD5E4-370w,,-521.0,,,,,1.0,,R4,
